Repository: Mid-Git/CIFtoLIF

# CIFtoLIF
A pipeline for 2D lead iodide perovskites, converting Crystallographic Information Files into LAMMPS Input Files, making high-throughput molecular dynamics simulations possible. Developed for BSc thesis.

If you are only interested in the CIF to LAMMPS conversion, go directly to "2. Pipeline". "1. Download Cifs" is a folder with a BASH script to automatically download CIFs from the NMSE 2D perovskite database. "3. MD Simulation" is a text file, explaining how the simulations should be executed. Finally, "4. Data Analysis" contains a Jupiter Notebook file, which is used to create different graphs from the MD data. 

1. Download Cifs. Run the file in Visual Studio Code, comparable software or the terminal. The "Perovskite_data" file should be located in the same folder, so that the elements can be read from the second column. When executed, the files will download from the NMSE 2D perovskite database and be stored in the "CIFs" folder. You can move over the downloaded files to the "input cifs" of the pipeline if you want to convert them to LAMMPS input files. 

Requirements:
  - requests
  - threading
  - pandas
  - python

2. Pipeline. Because AmberTools can't be used on Windows or Mac, a Windows Subsystem for Linux (WSL) running Ubuntu has to be used. You can download it here: https://ubuntu.com/wsl. Create a conda environment to install all packages. The easiest way to do this is to use the requirements.yml file found in the perov_to_lammps folder. This website explains how you can do this: https://docs.conda.io/projects/conda/en/latest/user-guide/tasks/manage-environments.html#creating-an-environment-from-an-environment-yml-file. To get to your :C directory on Ubuntu WSL, type cd .. twice, then cd mnt and then cd c. From there, you can navigate to your main.py. Put the CIFs you want to convert in the "input cifs" folder. To run the code, type "python3 main.py". The failed cifs with their corresponding errors will be written in "failed_cifs.txt". The successful conversions will be stored in the "simulation files" folder. Note that this pipeline only supports Lead Iodide perovskites without any other halogens present. The Buckingham or Lennard Jones parameters of other elements can be added in the "lammps_finalizer" file in "perov_to_lammps".

Requirements
  - networkx
  - pymatgen
  - rdkit
  - openbabel
  - ambertools
  - python=3.10
  - numpy

3. MD simulation. Read the text file.

4. Data analysis. Use the "download_compression_delftblue" bash script to automatically download the useful data from delftblue to your computer. Create an SSH key, so you don't have to enter your password a million times. This is explained here: https://doc.dhpc.tudelft.nl/delftblue/Remote-access-to-DelftBlue/#ssh. Open the Jupiter Notebook file in Visual Studio Code or a comparable program to start the data analysis. First, run the cell containing all the functions. Then, the other cells can be executed. Note that the "combined_perovskite_data" file which is generated by the pipeline has to be present in the folder, because the z direction is necessary for the data analysis. The plots of specific structures will be stored in the "data" folder. Plots containing information on all the processed perovskites will be stored in the "plots" folder.

Requirements:
  -  os
  -  pandas
  -  numpy
  -  matplotlib.pyplot
  -  python

File: 4. Data_processing/combined_perovskite_data.csv (part 1 of 6)
1;[CH 3 (CH 2 ) 3 NH 3 ] 2 Pb I 4;1.1;P b c a;100;RP;0.49;0.5;1.99;2.3;Butylammonium;–;*.dia;*.dia.1;CIF;doi: 10.1021/cm9505097;Z_Axis_Direction;;;;;;;;;;;;;;;;;;;;;;;;
2;[CH 3 (CH 2 ) 3 NH 3 ] 2 Sn I 4;1;P b c a;100;RP;0.49;0.5;1.8;–;Butylammonium;–;*.dia;*.dia;CIF;doi: 10.1021/cm9505097;;;;;;;;;;;;;;;;;;;;;;;;;
3;[CH 3 (CH 2 ) 3 NH 3 ] 2 Ge I 4;1;P n m a;100;else;0.45;0.48;2.11;–;Butylammonium;–;*.dia;*.dia;CIF;doi: 10.1021/cm9505097;;;;;;;;;;;;;;;;;;;;;;;;;
4;[CH 3 (CH 2 ) 3 NH 3 ] 2 Pb Br 4;1;P b c a;100;RP;0.49;0.5;2.82;2.92;Butylammonium;–;*.dia;*.dia;CIF;doi: 10.1021/acs.jpcc.9b01550;;;;;;;;;;;;;;;;;;;;;;;;;
5;[CH 3 (CH 2 ) 3 NH 3 ] 2 [CH 3 NH 3 ]Pb 2 I 7;2;C m c m ( C c c m );100;RP;0.5;0.5;1.97;1.96;Butylammonium;Methylammonium;*.dia;*.dia;CIF;doi: 10.1021/acs.chemmater.6b00847;b;53.38029411764706;53.36587647058823;86.50612156862746;53.15623529411765;53.15860196078432;85.57444705882355;53.00902745098039;53.04194313725491;84.60432941176474;52.879015686274506;52.92544509803922;83.80253137254903;52.710647058823525;52.8636862745098;83.00025294117647;3.028846310239068e-06;2.319342559054172e-06;1.015576428241418e-05;0.0025180701088746;0.006497546156306;0.0152808191351497;0.9904553493122642;0.9592976590289212;0.9980232938016158
6;[CH 3 (CH 2 ) 3 NH 3 ] 2 [CH 3 NH 3 ] 2 Pb 3 I 1 0;3;C m c a ( A c a m );100;RP;0.5;0.5;1.96;1.86;Butylammonium;Methylammonium;*.dia;*.dia;CIF;doi: 10.1021/acs.chemmater.6b00847;b;53.62847843137254;53.637443137254905;112.555568627451;53.461033333333326;53.466723529411766;111.51611764705883;53.28338823529412;53.336400000000005;110.47811764705884;53.1854274509804;53.269617647058816;109.336431372549;53.03326666666666;53.21232745098038;108.3597843137255;2.734192168050558e-06;1.952932821442694e-06;9.393917307813357e-06;0.0017821655524763;0.0062134708181666;0.0046909688959287;0.9917759392363428;0.9463874796659624;0.9995804086097662
7;[CH 3 (CH 2 ) 3 NH 3 ] 2 [CH 3 NH 3 ] 3 Pb 4 I 1 3;4;C m c m ( A c a m );100;RP;0.5;0.5;1.85;1.96;Butylammonium;Methylammonium;*.dia;*.dia;CIF;doi: 10.1021/acs.chemmater.6b00847;;;;;;;;;;;;;;;;;;;;;;;;;
8;[CH 3 (CH 2 ) 3 NH 3 ] 2 [CH 3 NH 3 ]Pb 2 I 7;2;A m a 2;100;RP;0.5;0.5;1.98;1.96;Butylammonium;Methylammonium;*.dia;*.dia;CIF;doi: 10.1021/acs.chemmater.6b00847;b;53.39247450980391;53.38788431372548;86.53673725490198;53.17693529411764;53.19291176470588;85.57467843137256;52.94550980392157;53.0294274509804;84.62422352941176;52.61589411764707;52.765362745098045;84.32496862745099;52.401858823529416;52.64145882352941;83.70387450980392;4.762475518041726e-06;3.597789478282796e-06;7.992695087000253e-06;0.0036163317475764;0.0032900248194035;0.175492945818998;0.9944359224338518;0.9911578313806684;0.9646007977935106
9;[CH 3 (CH 2 ) 3 NH 3 ] 2 [CH 3 NH 3 ] 4 Pb 5 I 1 6;5;C m c a ( A c a m );100;RP;0.5;0.5;1.86;1.6;Butylammonium;Methylammonium;*.dia;*.dia;CIF;doi: 10.1016/j.chempr.2017.02.004;b;53.93628431372549;53.93924705882353;164.0352549019608;53.76105882352942;53.75937647058824;163.03896078431376;53.610445098039214;53.6485568627451;161.5927843137255;53.48622156862744;53.60594117647059;159.80525490196078;53.36303725490196;53.571190196078426;158.29570588235293;2.635693281464151e-06;1.649393494371355e-06;8.971246756273456e-06;0.0012878831322067;0.0096122387423598;0.1895851735704477;0.9936651194539344;0.891671030981959;0.9913181724355602
10;[CH 3 (CH 2 ) 3 NH 3 ] 2 [CH 3 NH 3 ] 4 Pb 5 I 1 6;5;A b a 2 ( C 2 c b );100;RP;0.48;0.48;1.97;1.6;Butylammonium;Methylammonium;*.dia;*.dia;CIF;doi: 10.1016/j.chempr.2017.02.004;b;54.10248627450981;53.91533921568628;162.27392156862743;53.91818823529412;53.752743137254896;161.33601960784316;53.75412549019608;53.6182568627451;160.3244901960784;53.61901176470588;53.50521960784314;159.3050392156863;53.49568235294117;53.39960392156864;158.43007843137258;2.7966641375494416e-06;2.372661692741419e-06;5.990250330390398e-06;0.0016495754604311;0.00135873474503;0.0058519827605789;0.9928433208077816;0.9917620422463332;0.9993808150992702
11;[CH 3 CH 2 NH 3 ] 4 Pb 3 Cl 1 0;3;C m c 21;100;else;0.46;0.48;2.64;–;Ethylammonium;–;*.dia;*.dia;CIF;doi: 10.1524/ncrs.1997.212.1.241;;;;;;;;;;;;;;;;;;;;;;;;;
12;[CH 3 (CH 2 ) 2 NH 3 ] 2 Mn Cl 4;1;C m c a;100;RP;0.49;0.5;–;–;Propylammonium;–;*.dia;*.dia;CIF;doi: 10.1063/1.1677469;;;;;;;;;;;;;;;;;;;;;;;;;
13;[CH 3 CH 2 NH 3 ] 4 Pb 3 Br 1 0;3;A b a 2( C 2 c b );100;RP;0.49;0.49;2.61;2.75;Ethylammonium;–;*.dia;*.dia;CIF;doi: 10.1021/jacs.7b06143;;;;;;;;;;;;;;;;;;;;;;;;;
14;[CH 3 CH 2 NH 3 ] 4 Pb 3 Cl 1 0;3;C m c 21 ( A 21 m a );100;else;0.46;0.48;3.31;3.45;Ethylammonium;–;*.dia;*.dia;CIF;doi: 10.1021/jacs.7b06143;;;;;;;;;;;;;;;;;;;;;;;;;
15;[CH 3 (CH 2 ) 3 NH 3 ] 2 Pb I 4;1;P b c a;100;else;0.47;0.5;2.29;–;Butylammonium;–;*.dia;*.dia;CIF;doi: 10.1107/S0108768107031758;c;51.52273725490197;54.4902725490196;55.85447647058824;51.30824509803922;54.36221176470588;55.521917647058814;51.1355137254902;54.23304705882354;55.2344294117647;50.9745274509804;54.124584313725485;54.97234901960785;50.81832352941176;54.02116862745098;54.730296078431365;3.382722526249998e-06;2.158296433426864e-06;5.010264108968666e-06;0.0013283115348099;0.0003758391664842;0.003127185581133;0.99564440677495;0.997288955681849;0.9960211394501366
16;[CH 3 (CH 2 ) 3 NH 3 ] 2 Pb I 4;1;P b c a;100;RP;0.49;0.5;2.27;–;Butylammonium;–;*.dia;*.dia;CIF;doi: 10.1107/S0108768107031758;c;52.44143137254902;52.12558823529413;60.79216274509805;52.26254705882352;51.929133333333326;60.20609607843138;52.1178862745098;51.79595098039216;59.619262745098034;51.99467647058823;51.69185098039215;59.044160784313725;51.89200588235295;51.62499803921569;58.45711764705882;2.60665753954734e-06;2.376310887664824e-06;9.595299185543375e-06;0.0021875053952841;0.0060407192811165;4.047360354841539e-05;0.9884242480481488;0.9621054635351112;0.999988100514247
17;[CH 3 (CH 2 ) 4 NH 3 ] 2 Pb I 4;1;P 21/ c ( P 21/ a );100;else;0.31;0.33;2.37;–;Pentylammonium;–;*.dia;*.dia;CIF;doi: 10.1107/S0108768107031758;c;51.96514117647059;53.73080392156862;61.636341176470594;51.74350784313725;53.56173725490196;61.40254705882353;51.538280392156864;53.40878039215687;61.197521568627465;51.358421568627456;53.2702;61.016796078431376;51.18509215686274;53.15543529411765;60.84033333333333;3.7439623632622817e-06;2.684765339370372e-06;3.209373063646148e-06;0.0010905546850644;0.0010929204254318;0.0014515993491786;0.9971260180082884;0.9947733064022256;0.9963025898046264
18;[CH 3 (CH 2 ) 4 NH 3 ] 2 Pb I 4;1;P 21/ c ( P 21/ a );100;else;0.3;0.3;2.32;–;Pentylammonium;–;*.dia;*.dia;CIF;doi: 10.1107/S0108768107031758;c;52.181190196078425;53.90171176470589;61.517249019607846;51.93538235294118;53.69791176470588;61.29201960784314;51.71870980392157;53.53689607843138;61.09643725490196;51.51681372549019;53.38664313725491;60.92082352941176;51.33239411764705;53.25232352941177;60.76152941176471;4.056179899419322e-06;2.987553528407876e-06;3.060911747051824e-06;0.0013781694808519;0.0017010173564863;0.0016737951633406;0.9969318299231212;0.9934806340003962;0.99529960420172
19;[CH 3 (CH 2 ) 4 NH 3 ] 2 Pb I 4;1;P b c a;100;RP;0.48;0.5;2.29;–;Pentylammonium;–;*.dia;*.dia;CIF;doi: 10.1107/S0108768107031758;c;52.44903529411764;53.82849019607844;63.07884901960784;52.24223725490196;53.58673137254902;62.69008627450981;52.06861764705882;53.389917647058816;62.38833529411766;51.921921568627454;53.22187647058824;62.14493529411765;51.78111764705882;53.07398235294117;61.92703333333332;3.158222018703316e-06;3.4818212913199084e-06;4.5170273136588845e-06;0.0018897212960951;0.0034229640203838;0.0118474357271605;0.993157273536326;0.990345595836478;0.985610998223031
20;[CH 3 (CH 2 ) 5 NH 3 ] 2 Pb I 4;1;P 21/ c ( P 21/ a );100;else;0.06;0.06;2.28;–;Hexylammonium;–;*.dia;*.dia;CIF;doi: 10.1107/S0108768107031758;c;52.51719019607844;52.587229411764696;70.08712156862747;52.34819607843138;52.40800196078432;69.66877450980392;52.19233921568628;52.252980392156864;69.28511568627451;52.03792549019608;52.11122352941177;68.92365294117648;51.88336666666667;51.990325490196085;68.59387254901962;3.005163488776932e-06;2.835032841151781e-06;5.3252819438674506e-06;8.658005674024548e-05;0.0012174732692296;0.0028675902706255;0.999652382671579;0.9945501684510026;0.997944886970607
21;[CH 3 (CH 2 ) 5 NH 3 ] 2 Pb I 4;1;P b c a;100;RP;0.49;0.5;2.29;–;Hexylammonium;–;*.dia;*.dia;CIF;doi: 10.1107/S0108768107031758;c;52.58980980392158;52.017490196078434;71.31433529411764;52.311856862745095;51.82778627450981;71.01019607843136;52.08785882352941;51.67456274509805;70.7132568627451;51.895372549019605;51.546466666666674;70.4411549019608;51.72231372549019;51.42957843137254;70.19182745098038;4.091797795965339e-06;2.801764685115493e-06;3.9467552851910165e-06;0.0042961292002422;0.0021545646638137;0.0013310175376771;0.9908038256208832;0.98995416052766;0.9983219918794044
22;[CH 3 (CH 2 ) 6 NH 3 ] 2 Pb I 4;1;P 21/ c ( P 21/ a );100;else;0.23;0.24;2.31;–;Heptylammonium;–;*.dia;*.dia;CIF;doi: 10.1039/C0DT01805H;c;52.0963450980392;53.90872156862745;53.49042352941175;51.81568431372549;53.697929411764704;53.36734509803921;51.57666666666666;53.52220980392156;53.25000784313726;51.36875490196078;53.365156862745096;53.1433568627451;51.1676588235294;53.22115098039215;53.043233333333326;4.423980879790586e-06;3.168747363617837e-06;2.09118632407482e-06;0.0027230221556965;0.0017139056211857;0.0002318069599491;0.9948977428351076;0.9941585190718084;0.9981500563852138
23;[CH 3 (CH 2 ) 6 NH 3 ] 2 Pb I 4;1;P b c a;100;RP;0.48;0.5;2.26;–;Heptylammonium;–;*.dia;*.dia;CIF;doi: 10.1039/C0DT01805H;c;52.23682156862745;52.10649019607843;75.80896078431373;51.96224509803922;51.80138431372548;75.57226274509803;51.736266666666666;51.55941176470588;75.3962705882353;51.52826274509803;51.33670588235295;75.24409411764707;51.33851176470587;51.138770588235296;75.10659215686275;4.270967724343089e-06;4.607026365103605e-06;2.2862939780998715e-06;0.0026337784259463;0.0040982616210177;0.0037625182821546;0.9947343257140816;0.992935694325554;0.9876251696242022
24;[CH 3 (CH 2 ) 6 NH 3 ] 2 Pb I 4;1;P b c a;100;RP;0.49;0.5;2.29;–;Heptylammonium;–;*.dia;*.dia;CIF;doi: 10.1039/C0DT01805H;c;53.84929607843138;52.0963294117647;73.34284901960785;53.604245098039215;51.862337254901966;73.17267450980391;53.38755098039216;51.681958823529406;72.9892;53.004919607843135;51.8149411764706;72.36960980392158;52.85550588235294;51.64299215686274;72.19057843137254;4.804949820890981e-06;1.8315600643152925e-06;4.238067018405141e-06;0.0092695030424744;0.0375540161615646;0.0593772792847686;0.986337879639558;0.7078933909022915;0.9420797424476944
25;[CH 3 (CH 2 ) 7 NH 3 ] 2 Pb I 4;1;P 21/ c ( P 21/ a );100;else;0.23;0.24;2.38;–;Octylammonium;–;*.dia;*.dia;CIF;doi: 10.1039/C0DT01805H;c;51.6584;54.18166274509804;58.6429294117647;51.26995882352941;54.023413725490194;58.419168627450986;51.01918039215686;53.886584313725486;58.21405294117648;50.81660588235295;53.75331568627451;58.01534509803921;50.608492156862745;53.6401588235294;57.82393725490196;4.9432541329401e-06;2.497823829730144e-06;3.4824398088368405e-06;0.0140467299434949;0.0006486110429977;0.000381265649263;0.9789048958701886;0.9964698435743918;0.9990862953243276
26;[CH 3 (CH 2 ) 7 NH 3 ] 2 Pb I 4;1;P b c a;100;RP;0.48;0.5;2.28;–;Octylammonium;–;*.dia;*.dia;CIF;doi: 10.1039/C0DT01805H;c;52.2139588235294;51.63613529411764;82.79088235294118;51.827666666666666;51.26357058823529;82.69172352941176;51.53770980392157;51.02253725490196;82.49635686274509;51.30930588235294;50.83090196078432;82.27587450980391;51.10987450980392;50.66706666666666;82.05454901960785;5.222752309264071e-06;4.592137012271655e-06;2.2815822868648653e-06;0.0140246143690817;0.0167335894469955;0.0061082874737411;0.9814828034364924;0.9710876027492888;0.983162363275699
27;[CH 3 (CH 2 ) 8 NH 3 ] 2 Pb I 4;1;C m c a ( A c a m );100;RP;0.5;0.5;2.12;–;Nonylammonium;–;*.dia;*.dia;CIF;doi: 10.1039/C0DT01805H;;;;;;;;;;;;;;;;;;;;;;;;;
28;[CH 3 (CH 2 ) 8 NH 3 ] 2 Pb I 4;1;P 21/ c ( P 21/ a );100;else;0.25;0.25;2.35;–;Nonylammonium;–;*.dia;*.dia;CIF;doi: 10.1039/C0DT01805H;c;51.79893921568628;53.77364901960783;61.17869803921569;51.53251176470589;53.54585490196079;61.081294117647055;51.28119019607843;53.36082549019608;60.99332941176471;51.0519274509804;53.1958568627451;60.90969411764704;50.84358823529411;53.04299215686275;60.83035294117648;4.6173638104005405e-06;3.369022742656473e-06;1.4195422804284074e-06;0.0013783831410972;0.0021694446926184;0.000121023793721;0.9975952600080148;0.9934307919588602;0.99839730546819
29;[CH 3 (CH 2 ) 8 NH 3 ] 2 Pb I 4;1;P b c a;100;RP;0.48;0.5;2.27;–;Nonylammonium;–;*.dia;*.dia;CIF;doi: 10.1039/C0DT01805H;c;51.92500392156863;51.9709568627451;86.34556274509802;51.62199803921568;51.59738039215687;86.13474705882356;51.39616470588236;51.34121568627451;85.9463411764706;51.19806470588235;51.11744509803922;85.77859215686273;51.00691372549019;50.91209803921569;85.63681568627452;4.353437088059604e-06;4.999155289901657e-06;2.0545135880041498e-06;0.0050404598806643;0.0108030910294842;0.0018097288105132;0.9902284901111944;0.9842417189480822;0.9942799763164324
30;[CH 3 (CH 2 ) 8 NH 3 ] 2 Pb I 4;1;P 21/ c ( P 21/ a );100;else;0.25;0.27;2.39;–;Decylammonium;–;*.dia;*.dia;CIF;doi: 10.1039/C0DT01805H;c;51.32460000000001;54.10343921568627;67.17862352941177;50.95959411764706;53.91966666666667;67.0266843137255;50.67900392156864;53.778645098039206;66.86189019607843;50.4358294117647;53.65695294117648;66.70033529411765;50.21389411764705;53.54694901960784;66.54805882352942;5.349622801249136e-06;2.543169335851946e-06;2.3635463708525626e-06;0.0079196119718209;0.0020964230612968;5.028053649294407e-05;0.9895998459783124;0.9890436024660486;0.9998005213028324
31;[CH 3 (CH 2 ) 9 NH 3 ] 2 Pb I 4;1;P b c a;100;RP;0.48;0.5;2.39;–;Decylammonium;–;*.dia;*.dia;CIF;doi: 10.1039/C0DT01805H;c;53.74008235294118;50.76492941176471;90.12694509803924;53.451907843137256;50.53191960784313;89.92016666666669;53.17970980392158;50.34005882352941;89.70636274509805;52.91653529411765;50.19878235294117;89.48378039215687;52.64517058823529;50.078725490196064;89.25510980392158;5.07206657108531e-06;3.3602829220189256e-06;2.419365722362878e-06;0.0001943834185009;0.0055356905152431;0.000194446906397;0.9997383307247192;0.98132421892638;0.999591036300366
32;[CH 3 (CH 2 ) 9 NH 3 ] 2 Pb I 4;1;P b c a;100;RP;0.48;0.5;2.39;–;Decylammonium;–;*.dia;*.dia;CIF;doi: 10.1039/C0DT01805H;c;53.721184313725495;50.75666666666666;90.1442862745098;53.43793921568628;50.52784901960785;89.93563137254903;53.1697;50.34260392156863;89.72713137254902;52.90315882352941;50.19474901960785;89.50706078431371;52.63847450980392;50.07636470588236;89.2762274509804;5.027314677989864e-06;3.337501217170981e-06;2.401847065298e-06;0.000131359344469;0.0047969536704966;0.0002346928820868;0.999819867052484;0.9835522078989244;0.9994994020531072
33;[CH 3 (CH 2 ) 9 NH 3 ] 2 Pb I 4;1;P b c a;100;RP;0.48;0.5;2.28;–;Decylammonium;–;*.dia;*.dia;CIF;doi: 10.1039/C0DT01805H;c;52.00163529411764;51.49427843137255;93.06409411764704;51.62717647058824;51.15104509803921;92.91117647058822;51.39200392156862;50.92589607843138;92.67430588235295;51.17627647058824;50.73839607843137;92.4505;50.99179411764705;50.58007450980392;92.23218039215688;4.751786527338274e-06;4.3527882826678776e-06;2.2833253913987464e-06;0.0128435432692872;0.0127545348178683;0.0019348418125184;0.9793905392031936;0.975231871844724;0.9957316348443462
34;[CH 3 (CH 2 ) 9 NH 3 ] 2 Pb I 4;1;P b c a;100;RP;0.48;0.5;2.28;–;Decylammonium;–;*.dia;*.dia;CIF;doi: 10.1039/C0DT01805H;c;52.06837647058825;51.50927647058824;92.90897647058824;51.716417647058826;51.18991372549019;92.67612745098036;51.4881568627451;50.96617843137255;92.42513529411764;51.28395294117647;50.789633333333335;92.1798;51.10173921568628;50.63979607843137;91.94718235294118;4.544310766868405e-06;4.153827577588933e-06;2.6051326936103425e-06;0.0106409943516069;0.011168780287885;0.0001007536109084;0.9813408570536593;0.976174656868238;0.9998279777701092
35;[CH 3 (CH 2 ) 9 NH 3 ] 2 Pb I 4;1;P b c a;100;RP;0.5;0.5;2.16;–;Decylammonium;–;*.dia;*.dia;CIF;doi: 10.1039/C0DT01805H;;;;;;;;;;;;;;;;;;;;;;;;;
36;[NH 3 (CH 2 ) 6 NH 3 ]Pb I 4;1;P 21/ c;100;else;0.38;0.41;2.42;2.4;1,6-hexanediammonium;–;*.dia;*.dia;CIF;doi: 10.1039/a906161d;a;52.50879215686276;51.72933529411764;63.52056078431373;52.294192156862735;51.48902549019607;63.42973921568627;52.08490392156862;51.25290588235294;63.34842352941177;51.90699411764706;51.04698039215687;63.25825098039216;51.75030784313725;50.86002941176471;63.1604;3.627066046245961e-06;4.216322181666356e-06;1.4042530976479157e-06;0.0015991094487812;0.0013882423104314;7.22698963586895e-05;0.9956089768540592;0.9970890712444682;0.9990921433789636
37;[NH 3 (CH 2 ) 6 NH 3 ]Pb Br 4;1;P 21/ c;100;else;0.39;0.4;2.42;2.99;1,6-hexanediammonium;–;*.dia;*.dia;CIF;doi: 10.1039/a906161d;;;;;;;;;;;;;;;;;;;;;;;;;
38;[NH 3 (CH 2 ) 6 NH 3 ]Pb I 4;1;P 21/ c;100;else;0.38;0.41;2.28;2.44;1,6-hexanediammonium;–;*.dia;*.dia;CIF;doi: 10.1039/c6ta05055g;a;52.486364705882345;51.71826078431373;63.46681960784315;52.2669156862745;51.46830784313725;63.37654117647058;52.06700784313725;51.2418137254902;63.294113725490185;51.89519607843137;51.0394705882353;63.20262549019608;51.73871372549019;50.85335882352942;63.10583725490195;3.5578246916910937e-06;4.174638846734447e-06;1.4118575947196543e-06;0.0017111909832063;0.0016625955480809;5.795096329809499e-05;0.995114789248154;0.9964446050794952;0.999278484519552
39;[NH 3 (CH 2 ) 8 NH 3 ]Pb I 4;1;P 21/ c;100;else;0.43;0.47;2.34;2.55;1,8-octanediammonium;–;*.dia;*.dia;CIF;doi: 10.1039/c6ta05055g;a;52.97738627450981;50.96218039215687;60.22554117647059;53.41409803921568;50.54292745098039;58.82101176470589;53.66136862745098;50.23998039215687;57.82629607843136;53.82290784313725;49.97454901960785;57.09697058823529;53.92326470588235;49.73900784313725;56.52979411764706;-4.343182228014158e-06;5.916659996083582e-06;1.513818820143908e-05;0.0428789310568834;0.0125724176008055;0.2755651528378108;0.9250477522770516;0.9863549070765346;0.967898980562254
40;[NH 3 (CH 2 ) 1 2 NH 3 ]Pb I 4;1;P 21/ c;100;DJ;0;0;2.32;2.43;1,12-dodecanediammonium;–;*.dia;*.dia;CIF;doi: 10.1016/j.matchemphys.2010.07.037;a;53.32821568627451;51.1465;68.8561156862745;53.293284313725486;50.89930588235295;68.48198039215687;53.26092549019607;50.68213529411766;68.13356274509803;53.22313921568628;50.48701960784315;67.82348235294117;53.179872549019606;50.30737450980392;67.55041960784314;6.880166025257755e-07;4.088122212188866e-06;4.749775822765753e-06;4.210375797904433e-05;0.0017953038232981;0.0041680298289888;0.9968809242529812;0.9959087910657904;0.996116855420166
41;[NH 3 (CH 2 ) 4 NH 3 ]Pb Br 4;1;P -1;100;else;0.16;0.31;2.76;–;1,4-butyldiamine;–;*.dia;*.dia;CIF;doi: 10.1039/c2ce06498g;;;;;;;;;;;;;;;;;;;;;;;;;
42;[NH 3 (CH 2 ) 4 NH 3 ]Pb I 4;1;C 2/ c;100;else;0.18;0.22;2.2;–;1,4-butyldiamine;–;*.dia;*.dia;CIF;doi: 10.1039/c2ce06498g;;;;;;;;;;;;;;;;;;;;;;;;;
43;[NH 3 (CH 2 ) 7 NH 3 ] 4 Pb 3 I 1 4;–;P -1;;–;–;–;2.17;–;1,7-heptanediammonium;–;*.dia;*.dia;CIF;doi: 10.1039/c2ce06498g;;;;;;;;;;;;;;;;;;;;;;;;;
44;[NH 3 (CH 2 ) 8 NH 3 ]Pb I 4;1;P 21/ c;100;else;0.44;0.47;2.37;–;1,8-octanediammonium;–;*.dia;*.dia;CIF;doi: 10.1039/c2ce06498g;a;52.31497058823529;51.014860784313726;61.18673333333332;52.27458039215687;50.71781176470588;60.61682549019608;52.850452941176464;50.35297647058824;59.29487058823529;53.97049803921569;49.91893137254902;57.025943137254906;54.0713568627451;49.68577254901961;56.44257843137255;-9.958893824216791e-06;6.7779522435777246e-06;2.138069793027757e-05;0.3477811003977785;0.0085066513424711;0.7752531206708422;0.8863867982886804;0.992932567238116;0.9566478108992148
45;[NH 3 (CH 2 ) 1 0 NH 3 ]Pb Br 4;1;P 21/ c;100;else;0.2;0.22;2.84;–;1,10-decanediammonium;–;*.dia;*.dia;CIF;doi: 10.1039/c2ce06498g;;;;;;;;;;;;;;;;;;;;;;;;;
46;[NH 3 (CH 2 ) 1 2 NH 3 ]Pb I 4;1;P 21/ c;100;DJ;0.01;0.01;2.36;–;1,12-dodecanediammonium;–;*.dia;*.dia;CIF;doi: 10.1039/c2ce06498g;a;53.23054705882353;51.17995098039215;68.82935490196078;53.21556470588236;50.9376294117647;68.4085274509804;53.17462156862744;50.72031568627451;68.07706666666665;53.13496078431372;50.5199450980392;67.77662352941176;53.091619607843135;50.337849019607845;67.50903725490195;6.73562731916085e-07;4.107640060544633e-06;4.755440438381093e-06;0.000283204014666;0.0013627723039162;0.0085431159999653;0.9784360842797694;0.996924789004242;0.99208573957902
47;[NH 3 C 1 0 H 6 NH 3 ]Pb I 4;1;P 21/ c;100;DJ;0.01;0.01;2.29;–;Naphthalene-1,5-diamine;–;*.dia;*.dia;CIF;doi: 10.1039/c2ce06498g;a;52.6153137254902;53.96390980392157;65.80881176470588;52.244605882352936;53.8257705882353;65.66906078431371;51.91160980392156;53.699854901960784;65.57151372549019;51.60352352941177;53.58959019607843;65.4726588235294;51.32248823529411;53.495335294117645;65.37024705882352;6.133857199401994e-06;2.174693650600728e-06;1.631590658902288e-06;0.0030142618380662;0.0007689146604956;0.0006216101506993;0.997113260901638;0.9944456922192402;0.9946350576559616
48;[[NH 3 (CH 2 ) 2 NH 3 ] 4 Pb 2 Br 9 ] Br 3;–;P 21/ c;;DJ;0;0;2.8;–;1,2-ethanediammonium;–;*.dia;*.dia;CIF;doi: 10.1039/c2ce06498g;;;;;;;;;;;;;;;;;;;;;;;;;
49;[NH 3 C 6 H 4 CH 2 C 6 H 4 NH 3 ]Pb I 6;–;F d d 2;;–;–;–;2.23;–;Diphenylmethane - 4,4'-diammonium;–;*.dia;*.dia;CIF;doi: 10.1039/c2ce06498g;b;;;;;;;;;;;;;;;;;;;;;;;;
50;[NH 3 (CH 2 ) 8 NH 3 ][CH 3 NH 3 ]Pb 2 I 7;2;C c;100;RP;0.5;0.5;1.94;2.02;1,8-octanediammonium;Methylammonium;*.dia;*.dia;CIF;doi: 10.1021/jacs.8b07712;a;53.99034705882352;53.19837254901961;83.3537431372549;53.67710588235294;52.81134705882352;83.17267058823529;53.499233333333336;52.54361764705882;82.87937450980392;53.36043921568629;52.33057450980392;82.55879411764705;53.26091372549019;52.143066666666655;82.21000196078433;3.28912643296872e-06;4.87200592137014e-06;3.4815479858443995e-06;0.0166291842449747;0.0156403383394626;0.0101732384454248;0.9498899779082064;0.9772381290315654;0.9880595396229648
51;[NH 3 (CH 2 ) 8 NH 3 ][CH 3 NH 3 ] 2 Pb 3 I 1 0;3;P c;100;RP;0.5;0.5;1.88;1.83;1,8-octanediammonium;Methylammonium;*.dia;*.dia;CIF;doi: 10.1021/jacs.8b07712;a;53.319105882352936;53.39828235294118;54.18794901960784;53.09619411764705;53.19043921568628;54.06752352941177;52.9234549019608;53.005168627450985;53.94642941176471;52.7690862745098;52.83406666666667;53.8321431372549;52.60623529411765;52.672872549019615;53.73952549019608;3.2880781275240054e-06;3.38500946267588e-06;2.089850464564826e-06;0.0017234261484349;0.0008472616344677;0.0003305526344459;0.994421889683998;0.9974124325027196;0.9974280644996016
52;[NH 3 (CH 2 ) 8 NH 3 ][CH 3 NH 3 ] 3 Pb 4 I 1 4;4;C c;100;RP;0.5;0.5;1.82;1.7;1,8-octanediammonium;Methylammonium;*.dia;*.dia;CIF;doi: 10.1021/jacs.8b07712;a;53.93108823529411;53.698392156862745;136.04992156862747;53.7668431372549;53.5031431372549;135.32447058823527;53.62843725490196;53.33490588235294;134.56235294117647;53.5099588235294;53.12774901960784;133.97645098039217;53.40143137254901;52.942058823529415;133.36776470588234;2.440968682248561e-06;3.516751229563472e-06;4.934677241435759e-06;0.0012634141546695;0.0002588650113218;0.0145040314291617;0.9927596296351754;0.9992743520837286;0.9967911270875844
53;[NH 3 (CH 2 ) 9 NH 3 ]Pb I 4;1;C c;100;else;0.42;0.42;2.29;2.27;1,9-nonanediammonium;–;*.dia;*.dia;CIF;doi: 10.1021/jacs.8b07712;a;52.06522549019609;52.81290392156863;58.867309803921565;51.89805686274509;52.59699803921568;58.65060588235295;51.74834901960784;52.4250274509804;58.45221568627451;51.60727254901961;52.27888627450981;58.2570137254902;51.47208823529413;52.11760196078432;58.09232156862745;2.837484331278924e-06;3.2360131999456697e-06;3.302244724606842e-06;0.000393836732969;0.0016681960860855;0.0008673710470121;0.9981980439214888;0.9943187255524027;0.9977090497309962
54;[NH 3 (CH 2 ) 9 NH 3 ][CH 3 NH 3 ]Pb 2 I 7;2;C c;100;RP;0.5;0.5;1.92;1.96;1,9-nonanediammonium;Methylammonium;*.dia;*.dia;CIF;doi: 10.1021/jacs.8b07712;a;53.9545294117647;53.27166274509805;85.07440588235295;53.61986862745098;52.94009019607844;84.84333529411765;53.40037647058824;52.70279019607844;84.53900588235294;53.24689411764705;52.51911764705882;84.20554509803922;53.113141176470585;52.35610392156863;83.87368039215687;3.8107749342710746e-06;4.228284196371299e-06;3.573212937839122e-06;0.0165753307085601;0.0114771112130197;0.0043404742641448;0.9622563172636938;0.9778707388582988;0.9953230865224524
55;[NH 3 (CH) 9 NH 3 ][CH 3 NH 3 ] 2 Pb 3 I 1 0;3;P c;100;RP;0.5;0.5;1.87;1.81;1,9-nonanediammonium;Methylammonium;*.dia;*.dia;CIF;doi: 10.1021/jacs.8b07712;a;53.16591764705881;53.61373333333334;56.09883725490197;52.936143137254895;53.37421568627451;55.88790784313725;52.71783725490196;53.152596078431365;55.73918823529412;52.52344901960784;52.9797568627451;55.59828823529412;52.34583333333333;52.818547058823526;55.46875294117647;3.861977545878388e-06;3.7027813705735255e-06;2.7631016469219167e-06;0.0011900970482072;0.0030949767641348;0.0023949447582745;0.9971839183378448;0.9922048546351298;0.9901267852250044
56;[CH 3 (CH 2 ) 3 NH 3 ] 2 Pb Br 4;1;P b c a;100;RP;0.49;0.5;2.82;3.07;Butylammonium;–;*.dia;*.dia;CIF;doi: 10.1039/c7sc01590a;;;;;;;;;;;;;;;;;;;;;;;;;
57;[CH 3 (CH 2 ) 3 NH 3 ] 2 Sn I 4;1;P b c a;100;RP;0.49;0.5;1.77;–;Butylammonium;–;*.dia;*.dia;CIF;doi: 10.1021/cm702405c;;;;;;;;;;;;;;;;;;;;;;;;;
58;[NH 3 (CH 2 ) 2 NH 2 CH 3 ]Pb Br 4;–;P 212121;110;else;0.19;0.47;2.85;3.12;N1-methylethane-1,2-diammonium;–;*.dia;*.dia;CIF;doi: 10.1021/ja411045r;;;;;;;;;;;;;;;;;;;;;;;;;
59;[NH 3 (CH 2 ) 3 NH 2 CH 3 ]Pb Br 4;1;P 21/ c;100;else;0.03;0.45;2.55;2.88;N1-methylpropane-1,3-diammonium;–;*.dia;*.dia;CIF;doi: 10.1021/ja411045r;;;;;;;;;;;;;;;;;;;;;;;;;
60;[(CH 3 ) 2 NH(CH 2 ) 2 NH 3 ]Pb Br 4;–;P b c a;corru- gated 3x3;else;0.03;0.1;2.62;–;2-(dimethylamino)ethylammonium;–;*.dia;*.dia;CIF;doi: 10.1021/jacs.7b01312;;;;;;;;;;;;;;;;;;;;;;;;;
61;[C(NH 2 ) 3 ][CH 3 NH 3 ] 3 Pb 3 I 1 0;3;I m m a;100;else;0;0.49;1.83;1.56;Guanidinium;Methylammonium;*.dia;*.dia;CIF;doi: 10.1021/jacs.7b09096;c;52.8349274509804;50.59304313725489;91.28784901960782;52.59808431372549;50.49245294117648;90.9850117647059;52.43773921568628;50.36328627450979;90.6734843137255;52.24807843137254;50.27333333333333;90.42559803921569;52.08880980392156;50.17684117647058;90.18328039215687;3.487436724562365e-06;2.078805346833424e-06;3.033351773456729e-06;0.0017441771504381;0.000393909696323;0.002712286586246;0.9948869136770784;0.9964500953639738;0.9964738264275956
62;[C(NH 2 ) 3 ][CH 3 NH 3 ] 2 Pb 2 I 7;2;A m m a;100;else;0;0.49;1.91;1.79;Guanidinium;Methylammonium;*.dia;*.dia;CIF;doi: 10.1021/jacs.7b09096;c;53.53916862745098;50.24720588235295;65.72323529411766;53.20814705882353;50.19975098039217;65.42370980392157;52.93417450980392;50.11420784313725;65.22566666666667;52.7302862745098;50.02099019607843;65.03591960784316;52.53359019607843;49.95057647058824;64.84993137254904;4.649797898778734e-06;1.536777514301823e-06;3.2481362614453394e-06;0.0085528167849568;0.0005738166792338;0.0050434366990749;0.9863818980763586;0.9904645760922368;0.989050048062532
63;[C(NH 2 ) 3 ][CH 3 NH 3 ]Pb I 4;1;I m m a;100;else;0;0.48;2.04;–;Guanidinium, Methylammonium;–;*.dia;*.dia;CIF;doi: 10.1021/jacs.7b09096;;;;;;;;;;;;;;;;;;;;;;;;;
64;[C(NH 2 ) 3 ][CH(NH 2 ) 2 ]Pb I 4;–;C 2/ m;corru- gated 3x2;else;0;0.1;2.11;2.32;Guanidinium, Formamidinium;–;*.dia;*.dia;CIF;doi: 10.1021/jacs.8b00194;;;;;;;;;;;;;;;;;;;;;;;;;
65;[NH 3 (CH 2 ) 2 SS(CH 2 ) 2 NH 3 ] 4 Pb 3 I 1 4 * I 2;–;P 21/ c;;DJ;0;0;2.16;–;2,2'-dithiobisethanammonium;–;*.dia;*.dia;CIF;doi: 10.1039/b617225c;;;;;;;;;;;;;;;;;;;;;;;;;
66;[NH 3 (CH 2 ) 2 O (CH 2 ) 2 O (CH 2 ) 2 NH 3 ]Pb Cl 4;1;C 2;100;else;0.37;0.38;3.38;3.34;1,8-Diamino-3,6-dioxaoctane;–;*.dia;*.dia;CIF;doi: 10.1021/ja507086b;;;;;;;;;;;;;;;;;;;;;;;;;
67;[NH 3 (CH 2 ) 2 O (CH 2 ) 2 O (CH 2 ) 2 NH 3 ]Pb Br 4;1;P 21/ c;110;else;0;0.28;2.82;3.21;1,8-Diamino-3,6-dioxaoctane;–;*.dia;*.dia;CIF;doi: 10.1021/ja507086b;;;;;;;;;;;;;;;;;;;;;;;;;
68;[NH 3 (CH 2 ) 2 O (CH 2 ) 2 O (CH 2 ) 2 NH 3 ]Pb I 4;1;P 21/ c;110;else;0.04;0.28;2.26;2.48;1,8-Diamino-3,6-dioxaoctane;–;*.dia;*.dia;CIF;doi: 10.1021/ja507086b;b;55.19980980392156;50.50547647058825;62.37516274509804;54.041690196078434;50.30320392156863;62.28561764705882;50.91827647058824;50.9056294117647;63.27827843137254;50.85992941176471;50.617629411764696;62.92720392156863;50.87505490196078;50.24257058823529;62.61356078431372;2.1436997878778468e-05;4.187274132833594e-07;-1.7931959065446227e-06;3.427826254801249;0.2778195442011595;0.5455936871397058;0.8032771384761597;0.015836904475458;0.1864701427430244
69;[NH 3 (CH 2 ) 2 SC(NH 2 )NH 3 ]Pb Br 4;1;P 21/ c;100;DJ;0;0.02;2.74;3.44;2-(aminoethyl)isothiourea protonated;–;*.dia;*.dia;CIF;doi: 10.1002/ejic.200700927;;;;;;;;;;;;;;;;;;;;;;;;;
70;[CHC(CH 2 ) 2 NH 3 ] 2 Pb Br 4;1;P 21/ c;100;else;0.09;0.1;2.88;–;4-amino-1-butyne protonated;–;*.dia;*.dia;CIF;doi: 10.1002/anie.201309786;;;;;;;;;;;;;;;;;;;;;;;;;
71;[ I CHC( I )(CH 2 ) 2 NH 3 ] 2 Pb Br 4;1;P -1;100;else;0.11;0.24;2.79;–;4-amino-1,2-diiodo-1-butene protonated;–;*.dia;*.dia;CIF;doi: 10.1002/anie.201309786;;;;;;;;;;;;;;;;;;;;;;;;;
72;[CH 2 CH(CH 2 ) 2 NH 3 ] 2 Pb Br 4;1;P 21/ c;100;else;0.18;0.18;2.77;–;4-aminobutylene protonated;–;*.dia;*.dia;CIF;doi: 10.1002/anie.201309786;;;;;;;;;;;;;;;;;;;;;;;;;
73;[ F (CH 2 ) 2 NH 3 ] 2 Pb Cl 4;1;P n m a;100;else;0.25;0.29;3.34;3.27;2-fluoroethylammonium;–;*.dia;*.dia;CIF;doi: 10.1021/acs.chemmater.6b02151;;;;;;;;;;;;;;;;;;;;;;;;;
74;[(CH 3 ) 2 CHCH 2 NH 3 ] 2 [Pb Br 4 ];1;P 21/ c;100;–;–;–;2.83;–;Isobutylammonium;–;*.dia;*.dia;CIF;doi: 10.1039/c5dt03277f;;;;;;;;;;;;;;;;;;;;;;;;;
75;[(CH 3 ) 2 CHCH 2 NH 3 ] 2 [Pb Br 4 ];1;C m c a;100;RP;0.5;0.5;2.84;–;Isobutylammonium;–;*.dia;*.dia;CIF;doi: 10.1039/c5dt03277f;;;;;;;;;;;;;;;;;;;;;;;;;
76;[H O (CH 2 ) 2 NH 3 ] 2 Pb I 4;1;P 21/ c;100;else;0.21;0.21;2.16;–;Ethanolammonium;–;*.dia;*.dia;CIF;doi: 10.1039/b917824d;a;53.32403137254901;55.93418235294118;70.21359607843137;52.98013921568627;55.64831568627452;70.08289607843138;52.67416666666666;55.425390196078425;69.91805098039215;52.390541176470585;55.240090196078434;69.77269411764706;52.16914901960785;55.07785098039216;69.59629607843137;5.438272341756759e-06;3.792435085149853e-06;2.200603705350123e-06;0.0052296058923424;0.0059766539794162;0.0005215794383588;0.9938172547018932;0.986886812322048;0.9978191795311292
77;[H O (CH 2 ) 3 NH 3 ] 2 Pb I 4;1;P 21/ c;100;else;0.06;0.06;2.14;–;3-aminopropanol protonated;–;*.dia;*.dia;CIF;doi: 10.1039/b917824d;a;49.272960784313725;48.192413725490205;67.75975686274509;48.645821568627454;47.32846470588236;68.02070392156863;47.4285843137255;45.76448039215686;68.92717254901962;47.2837294117647;45.61133333333333;68.8007431372549;47.15378039215686;45.47960784313725;68.67310588235294;1.1368054546019382e-05;1.4823667073198222e-05;-3.847568924053347e-06;0.4476183680716312;0.8180099530914102;0.3808554408916966;0.875103209754252;0.8618103960256225;0.6407981119059158
78;[ I (CH 2 ) 2 NH 3 ] 2 Pb I 4;1;P 21/ c;100;else;0.2;0.2;2.37;–;2-iodoethylammonium;–;*.dia;*.dia;CIF;doi: 10.1039/b917824d;;;;;;;;;;;;;;;;;;;;;;;;;
79;[ I (CH 2 ) 3 NH 3 ] 2 Pb I 4;1;P 21/ c;100;else;0.25;0.27;2.29;–;3-iodopropylammonium;–;*.dia;*.dia;CIF;doi: 10.1039/b917824d;;;;;;;;;;;;;;;;;;;;;;;;;
80;[ I (CH 2 ) 4 NH 3 ] 2 Pb I 4;1;P 21/ c;100;else;0.06;0.06;2.28;–;4-iodobutylammonium;–;*.dia;*.dia;CIF;doi: 10.1039/b917824d;;;;;;;;;;;;;;;;;;;;;;;;;
81;[ I (CH 2 ) 5 NH 3 ] 2 Pb I 4;1;P 21/ c;100;DJ;0;0;2.22;–;5-iodopentylammonium;–;*.dia;*.dia;CIF;doi: 10.1039/b917824d;;;;;;;;;;;;;;;;;;;;;;;;;
82;[ I (CH 2 ) 6 NH 3 ] 2 Pb I 4;1;P b c a;100;RP;0.48;0.5;2.22;–;6-iodohexylammonium;–;*.dia;*.dia;CIF;doi: 10.1039/b917824d;;;;;;;;;;;;;;;;;;;;;;;;;
83;[ Br (CH 2 ) 2 NH 3 ] 2 Pb I 4;1;P n m a;100;else;0.12;0.43;2.13;–;2-bromoethylammonium;–;*.dia;*.dia;CIF;doi: 10.1039/b917824d;;;;;;;;;;;;;;;;;;;;;;;;;
84;[NH 3 (CH 2 ) 2 SS(CH 2 ) 2 NH 3 ] 2 Pb 2 I 8;1;P 21/ c;100;else;0.02;0.3;2.32;–;2,2'-dithiobisethanammonium;–;*.dia;*.dia;CIF;doi: 10.1039/b917824d;c;;;;;;;;;;;;;;;;;;;;;;;;
85;[NH 3 (CH 2 ) 2 SS(CH 2 ) 2 NH 3 ] 2 Pb I 4 * I 2;–;P 21/ c;;DJ;0;0;2.17;–;2,2'-dithiobisethanammonium;–;*.dia;*.dia;CIF;doi: 10.1039/b917824d;;;;;;;;;;;;;;;;;;;;;;;;;
86;[C 3 H 5 NH 3 ] 2 Pb I 4;1;P 21/ c;100;RP;0.49;0.5;2.31;–;Сyclopropylammonium;–;*.dia;*.dia;CIF;doi: 10.1039/b819455f;a;49.8275294117647;53.65313137254901;65.83641764705882;49.67116274509805;53.22827647058824;65.79972549019608;49.50621568627452;52.9405019607843;65.54365490196078;49.3214725490196;52.72408039215686;65.29870196078433;49.15818235294118;52.54672549019608;65.07975098039216;3.3891486760872303e-06;5.064867514711696e-06;3.060369839768812e-06;0.000207996306161;0.0239373526659963;0.0155746433718667;0.9992708907196104;0.96859031149339;0.9630380343993934
87;[C 3 H 5 NH 3 ] 2 Pb Br 4;1;P 21/ c;100;else;0.46;0.49;2.85;–;Сyclopropylammonium;–;*.dia;*.dia;CIF;doi: 10.1039/b819455f;;;;;;;;;;;;;;;;;;;;;;;;;
88;[C 4 H 7 NH 3 ] 2 Pb Br 4;1;P 21/ c;100;else;0.46;0.49;2.87;–;Cyclobutylammonium;–;*.dia;*.dia;CIF;doi: 10.1039/b819455f;;;;;;;;;;;;;;;;;;;;;;;;;
89;[C 5 H 9 NH 3 ] 2 Pb Br 4;1;P 21/ c;100;else;0.42;0.47;2.78;–;Cyclopentylammonium;–;*.dia;*.dia;CIF;doi: 10.1039/b819455f;;;;;;;;;;;;;;;;;;;;;;;;;
90;[C 6 H 1 1 NH 3 ] 2 Pb Br 4;1;C m c 21;100;else;0.46;0.47;2.91;–;Cyclohexylammonium;–;*.dia;*.dia;CIF;doi: 10.1039/b819455f;;;;;;;;;;;;;;;;;;;;;;;;;
91;[C 7 H 1 3 NH 3 ] 3 Pb Br 5 * H 2 O;–;C m c 21;;DJ;0;0;2.86;–;Cycloheptylammonium;–;*.dia;*.dia;CIF;doi: 10.1039/b819455f;;;;;;;;;;;;;;;;;;;;;;;;;
92;[C 8 H 1 5 N 3 ] 1 0 Pb 4 Br 1 8;–;P -1;;DJ;0;0;2.8;–;Cyclooctylammonium;–;*.dia;*.dia;CIF;doi: 10.1039/b819455f;;;;;;;;;;;;;;;;;;;;;;;;;
93;[C 3 H 5 NH 3 ] 2 Pb Cl 4;1;P 21/ c;100;else;0.46;0.49;3.37;–;Сyclopropylammonium;–;*.dia;*.dia;CIF;doi: 10.1039/b819455f;;;;;;;;;;;;;;;;;;;;;;;;;
94;[C 4 H 7 NH 3 ] 2 Pb Cl 4;1;P 21/ c;100;else;0.44;0.47;3.42;–;Cyclobutylammonium;–;*.dia;*.dia;CIF;doi: 10.1039/b819455f;;;;;;;;;;;;;;;;;;;;;;;;;
95;[C 5 H 9 NH 3 ] 2 Pb Cl 4;1;C m c a;100;else;0.45;0.5;3.36;–;Cyclopentylammonium;–;*.dia;*.dia;CIF;doi: 10.1039/b819455f;;;;;;;;;;;;;;;;;;;;;;;;;
96;[C 6 H 1 1 NH 3 ] 4 Pb 2 Cl 8;1;P 21/ m;100;else;0.31;0.33;3.41;–;Cyclohexylammonium;–;*.dia;*.dia;CIF;doi: 10.1039/b819455f;;;;;;;;;;;;;;;;;;;;;;;;;
97;[C 7 H 1 3 NH 3 ] 1 7 Pb 7 Cl 3 1 *2 H 2 O;–;P 21;;DJ;0;0;3.37;–;Cycloheptylammonium;–;*.dia;*.dia;CIF;doi: 10.1039/b819455f;;;;;;;;;;;;;;;;;;;;;;;;;
98;[C 8 H 1 5 NH 3 ] 1 8 Pb 1 1 Cl 4 0;–;P -1;;else;0.01;0.04;3.33;–;Cyclooctylammonium;–;*.dia;*.dia;CIF;doi: 10.1039/b819455f;;;;;;;;;;;;;;;;;;;;;;;;;
99;[C 6 H 1 0 CH 2 NH 3 ] 2 Pb Br 4;1;P 21/ c;100;else;0.33;0.33;2.82;–;Cyclohexylmethylammonium;–;*.dia;*.dia;CIF;doi: 10.1002/ejic.201601269;;;;;;;;;;;;;;;;;;;;;;;;;
100;[NH 2 (C 2 H 4 ) 2 NH 2 ]Pb Cl 4;1;P 21/ c;110;else;0.07;0.35;2.64;–;Piperazinium;–;*.dia;*.dia;CIF;doi: 10.1021/ic000319k;;;;;;;;;;;;;;;;;;;;;;;;;
101;[NH 2 (C 2 H 4 ) 2 NHСH 2 C 6 H 5 ] 3 Pb 2 Br 1 0 *2 H 2 O;–;P 21/ c;;DJ;0;0;2.72;–;N-Benzylpiperazinium;–;*.dia;*.dia;CIF;doi: 10.1021/ic000319k;;;;;;;;;;;;;;;;;;;;;;;;;
102;[C 5 H 1 1 NCH 2 NH 3 ]Pb I 4;1;P 21/ c;100;else;0.19;0.21;2.15;2.23;3-(aminomethyl)piperidinium;–;*.dia;*.dia;CIF;doi: 10.1021/jacs.8b00542;c;54.66020980392157;73.01515490196078;65.23924705882352;54.455262745098025;72.88164509803921;64.96382549019607;54.24163529411764;72.73950980392156;64.7695843137255;54.0528274509804;72.60903137254903;64.5899725490196;53.867319607843136;72.49122549019609;64.42529803921569;3.6381239991219023e-06;1.8088476244744108e-06;3.0688735583514263e-06;0.000350261123274;0.0001841295262577;0.004501683625135;0.9991147143471804;0.9989451060839466;0.988889829415526
103;[C 5 H 1 1 NCH 2 NH 3 ][CH 3 NH 3 ]Pb 2 I 7;2;C c;100;DJ;0;0;2.01;2.02;3-(aminomethyl)piperidinium;Methylammonium;*.dia;*.dia;CIF;doi: 10.1021/jacs.8b00542;c;53.53681764705882;54.8465843137255;71.74240392156862;53.36390980392157;54.76027843137256;71.36283725490196;53.18281176470589;54.66029019607843;71.10644509803922;53.00930980392157;54.563872549019614;70.88561176470587;52.86803333333333;54.48017254901962;70.6574862745098;3.1613773952213752e-06;1.6945754617880804e-06;3.690325375215699e-06;0.0005252135327557;7.586832525719051e-05;0.0099452603439525;0.9981691364809606;0.9991221267952688;0.9860045259256636
104;[C 5 H 1 1 NCH 2 NH 3 ][CH 3 NH 3 ] 2 Pb 3 I 1 0;3;P c;100;DJ;0;0;1.94;1.92;3-(aminomethyl)piperidinium;Methylammonium;*.dia;*.dia;CIF;doi: 10.1021/jacs.8b00542;c;53.90127254901961;54.20010980392156;73.81308235294117;53.72981176470588;54.03030196078432;73.56449803921568;53.588621568627445;53.84392156862746;73.3849274509804;53.42237254901959;53.70012745098039;73.22670000000001;53.27523529411765;53.58009803921568;73.05357254901962;2.893845812953123e-06;2.8975899126108635e-06;2.516025310615715e-06;0.0001954798053587;0.0016975419691792;0.0028378074941542;0.9991968847464564;0.9931618270292611;0.991836059170498
105;[C 5 H 1 1 NCH 2 NH 3 ][CH 3 NH 3 ] 3 Pb 4 I 1 3;4;C c;100;DJ;0;0;1.9;1.87;3-(aminomethyl)piperidinium;Methylammonium;*.dia;*.dia;CIF;doi: 10.1021/jacs.8b00542;c;54.18187843137255;54.13108627450981;126.07280392156862;54.019199999999984;53.97821568627451;125.50311764705882;53.89956470588236;53.83919607843137;124.98911764705882;53.782500000000006;53.72866862745098;124.50505882352942;53.663674509803926;53.60312352941176;124.12882352941176;2.3501299716034247e-06;2.41214391595051e-06;3.876284830398233e-06;0.000806093823036;0.0006290630677385;0.0128911881128952;0.995051053062552;0.9963223713637592;0.9946290191657264
106;[C 5 H 1 1 NCH 2 NH 3 ]Pb I 4;1;P c;100;DJ;0;0;2.18;2.38;4-(aminomethyl)piperidinium;–;*.dia;*.dia;CIF;doi: 10.1021/jacs.8b00542;a;50.92336274509804;50.7335294117647;69.60601960784314;50.68875294117646;50.49247843137256;69.46364117647059;50.51940784313726;50.2984705882353;69.30163333333333;50.38160392156862;50.13686666666666;69.12993529411766;50.24541568627451;50.006356862745086;68.95004509803923;3.2663527997360536e-06;3.5682138858248e-06;2.364734277021409e-06;0.0041439972756143;0.0046314095163447;0.0005223107627276;0.9852370354839904;0.9860588744867608;0.9980751024371202
107;[C 5 H 1 1 NCH 2 NH 3 ][CH 3 NH 3 ]Pb 2 I 7;2;C c;100;DJ;0;0;2.02;2.17;4-(aminomethyl)piperidinium;Methylammonium;*.dia;*.dia;CIF;doi: 10.1021/jacs.8b00542;c;54.07615294117648;53.92467254901961;72.38656078431372;53.83523333333333;53.74878627450981;72.18250392156861;53.641770588235296;53.59983529411763;71.99106862745099;53.5032431372549;53.47854509803923;71.74716666666667;53.36365882352941;53.33975294117647;71.56720980392156;3.249656215653228e-06;2.6710409071600373e-06;2.8658043030346523e-06;0.005047297691391;0.0009737842782797;0.0007340250691842;0.9839119845238656;0.9953262463110076;0.9982965271199166
108;[C 5 H 1 1 NCH 2 NH 3 ][CH 3 NH 3 ] 2 Pb 3 I 1 0;3;P 1;100;DJ;0;0;1.97;1.99;4-(aminomethyl)piperidinium;Methylammonium;*.dia;*.dia;CIF;doi: 10.1021/jacs.8b00542;a;54.0941568627451;54.01060980392157;73.76391372549021;53.96887254901961;53.83237450980392;73.44672941176471;53.817958823529416;53.644282352941175;73.28800588235295;53.71591372549019;53.47876666666667;73.05228431372548;53.56442745098038;53.36432352941176;72.85050980392158;2.426658995137158e-06;3.048464599291229e-06;3.0118491403999063e-06;0.0004840519433178;0.001987100775279;0.0049721827591057;0.9971976091970838;0.9927205236787824;0.9900227320540024
109;[C 5 H 1 1 NCH 2 NH 3 ][CH 3 NH 3 ] 3 Pb 4 I 1 3;4;C c;100;DJ;0;0;1.91;1.89;4-(aminomethyl)piperidinium;Methylammonium;*.dia;*.dia;CIF;doi: 10.1021/jacs.8b00542;c;54.1733294117647;54.15432745098038;123.61486274509804;54.02982941176472;54.00641176470589;123.15350980392157;53.90448823529412;53.86112745098039;122.7559411764706;53.76020392156863;53.72698235294118;122.44866666666664;53.64902745098039;53.60281176470589;122.0748823529412;2.433830007451704e-06;2.553313530781013e-06;3.062344162733145e-06;0.0002867674829755;0.0002543404654055;0.0072467748639684;0.9983524599641622;0.9986709632944114;0.9949664135602252
110;[(C 6 H 1 1 )PH 3 ] 2 Sn I 4;1;P b c a;100;RP;0.48;0.5;–;–;Cyclohexylphosphonium;–;*.dia;*.dia;CIF;doi: 10.1039/b917722a;;;;;;;;;;;;;;;;;;;;;;;;;
