Repository: Mid-Git/CIFtoLIF

# CIFtoLIF
A pipeline for 2D lead iodide perovskites, converting Crystallographic Information Files into LAMMPS Input Files, making high-throughput molecular dynamics simulations possible. Developed for BSc thesis.

If you are only interested in the CIF to LAMMPS conversion, go directly to "2. Pipeline". "1. Download Cifs" is a folder with a BASH script to automatically download CIFs from the NMSE 2D perovskite database. "3. MD Simulation" is a text file, explaining how the simulations should be executed. Finally, "4. Data Analysis" contains a Jupiter Notebook file, which is used to create different graphs from the MD data. 

1. Download Cifs. Run the file in Visual Studio Code, comparable software or the terminal. The "Perovskite_data" file should be located in the same folder, so that the elements can be read from the second column. When executed, the files will download from the NMSE 2D perovskite database and be stored in the "CIFs" folder. You can move over the downloaded files to the "input cifs" of the pipeline if you want to convert them to LAMMPS input files. 

Requirements:
  - requests
  - threading
  - pandas
  - python

2. Pipeline. Because AmberTools can't be used on Windows or Mac, a Windows Subsystem for Linux (WSL) running Ubuntu has to be used. You can download it here: https://ubuntu.com/wsl. Create a conda environment to install all packages. The easiest way to do this is to use the requirements.yml file found in the perov_to_lammps folder. This website explains how you can do this: https://docs.conda.io/projects/conda/en/latest/user-guide/tasks/manage-environments.html#creating-an-environment-from-an-environment-yml-file. To get to your :C directory on Ubuntu WSL, type cd .. twice, then cd mnt and then cd c. From there, you can navigate to your main.py. Put the CIFs you want to convert in the "input cifs" folder. To run the code, type "python3 main.py". The failed cifs with their corresponding errors will be written in "failed_cifs.txt". The successful conversions will be stored in the "simulation files" folder. Note that this pipeline only supports Lead Iodide perovskites without any other halogens present. The Buckingham or Lennard Jones parameters of other elements can be added in the "lammps_finalizer" file in "perov_to_lammps".

Requirements
  - networkx
  - pymatgen
  - rdkit
  - openbabel
  - ambertools
  - python=3.10
  - numpy

3. MD simulation. Read the text file.

4. Data analysis. Use the "download_compression_delftblue" bash script to automatically download the useful data from delftblue to your computer. Create an SSH key, so you don't have to enter your password a million times. This is explained here: https://doc.dhpc.tudelft.nl/delftblue/Remote-access-to-DelftBlue/#ssh. Open the Jupiter Notebook file in Visual Studio Code or a comparable program to start the data analysis. First, run the cell containing all the functions. Then, the other cells can be executed. Note that the "combined_perovskite_data" file which is generated by the pipeline has to be present in the folder, because the z direction is necessary for the data analysis. The plots of specific structures will be stored in the "data" folder. Plots containing information on all the processed perovskites will be stored in the "plots" folder.

Requirements:
  -  os
  -  pandas
  -  numpy
  -  matplotlib.pyplot
  -  python

File: combined_perovskite_data.csv (part 1 of 3)
1;[CH 3 (CH 2 ) 3 NH 3 ] 2 Pb I 4;1.1;P b c a;100;RP;0.49;0.5;1.99;2.3;Butylammonium;–;*.dia;*.dia.1;CIF;doi: 10.1021/cm9505097;Z_Axis_Direction
2;[CH 3 (CH 2 ) 3 NH 3 ] 2 Sn I 4;1;P b c a;100;RP;0.49;0.5;1.8;–;Butylammonium;–;*.dia;*.dia;CIF;doi: 10.1021/cm9505097;
3;[CH 3 (CH 2 ) 3 NH 3 ] 2 Ge I 4;1;P n m a;100;else;0.45;0.48;2.11;–;Butylammonium;–;*.dia;*.dia;CIF;doi: 10.1021/cm9505097;
4;[CH 3 (CH 2 ) 3 NH 3 ] 2 Pb Br 4;1;P b c a;100;RP;0.49;0.5;2.82;2.92;Butylammonium;–;*.dia;*.dia;CIF;doi: 10.1021/acs.jpcc.9b01550;
5;[CH 3 (CH 2 ) 3 NH 3 ] 2 [CH 3 NH 3 ]Pb 2 I 7;2;C m c m ( C c c m );100;RP;0.5;0.5;1.97;1.96;Butylammonium;Methylammonium;*.dia;*.dia;CIF;doi: 10.1021/acs.chemmater.6b00847;b
6;[CH 3 (CH 2 ) 3 NH 3 ] 2 [CH 3 NH 3 ] 2 Pb 3 I 1 0;3;C m c a ( A c a m );100;RP;0.5;0.5;1.96;1.86;Butylammonium;Methylammonium;*.dia;*.dia;CIF;doi: 10.1021/acs.chemmater.6b00847;b
7;[CH 3 (CH 2 ) 3 NH 3 ] 2 [CH 3 NH 3 ] 3 Pb 4 I 1 3;4;C m c m ( A c a m );100;RP;0.5;0.5;1.85;1.96;Butylammonium;Methylammonium;*.dia;*.dia;CIF;doi: 10.1021/acs.chemmater.6b00847;
8;[CH 3 (CH 2 ) 3 NH 3 ] 2 [CH 3 NH 3 ]Pb 2 I 7;2;A m a 2;100;RP;0.5;0.5;1.98;1.96;Butylammonium;Methylammonium;*.dia;*.dia;CIF;doi: 10.1021/acs.chemmater.6b00847;b
9;[CH 3 (CH 2 ) 3 NH 3 ] 2 [CH 3 NH 3 ] 4 Pb 5 I 1 6;5;C m c a ( A c a m );100;RP;0.5;0.5;1.86;1.6;Butylammonium;Methylammonium;*.dia;*.dia;CIF;doi: 10.1016/j.chempr.2017.02.004;b
10;[CH 3 (CH 2 ) 3 NH 3 ] 2 [CH 3 NH 3 ] 4 Pb 5 I 1 6;5;A b a 2 ( C 2 c b );100;RP;0.48;0.48;1.97;1.6;Butylammonium;Methylammonium;*.dia;*.dia;CIF;doi: 10.1016/j.chempr.2017.02.004;b
11;[CH 3 CH 2 NH 3 ] 4 Pb 3 Cl 1 0;3;C m c 21;100;else;0.46;0.48;2.64;–;Ethylammonium;–;*.dia;*.dia;CIF;doi: 10.1524/ncrs.1997.212.1.241;
12;[CH 3 (CH 2 ) 2 NH 3 ] 2 Mn Cl 4;1;C m c a;100;RP;0.49;0.5;–;–;Propylammonium;–;*.dia;*.dia;CIF;doi: 10.1063/1.1677469;
13;[CH 3 CH 2 NH 3 ] 4 Pb 3 Br 1 0;3;A b a 2( C 2 c b );100;RP;0.49;0.49;2.61;2.75;Ethylammonium;–;*.dia;*.dia;CIF;doi: 10.1021/jacs.7b06143;
14;[CH 3 CH 2 NH 3 ] 4 Pb 3 Cl 1 0;3;C m c 21 ( A 21 m a );100;else;0.46;0.48;3.31;3.45;Ethylammonium;–;*.dia;*.dia;CIF;doi: 10.1021/jacs.7b06143;
15;[CH 3 (CH 2 ) 3 NH 3 ] 2 Pb I 4;1;P b c a;100;else;0.47;0.5;2.29;–;Butylammonium;–;*.dia;*.dia;CIF;doi: 10.1107/S0108768107031758;c
16;[CH 3 (CH 2 ) 3 NH 3 ] 2 Pb I 4;1;P b c a;100;RP;0.49;0.5;2.27;–;Butylammonium;–;*.dia;*.dia;CIF;doi: 10.1107/S0108768107031758;c
17;[CH 3 (CH 2 ) 4 NH 3 ] 2 Pb I 4;1;P 21/ c ( P 21/ a );100;else;0.31;0.33;2.37;–;Pentylammonium;–;*.dia;*.dia;CIF;doi: 10.1107/S0108768107031758;c
18;[CH 3 (CH 2 ) 4 NH 3 ] 2 Pb I 4;1;P 21/ c ( P 21/ a );100;else;0.3;0.3;2.32;–;Pentylammonium;–;*.dia;*.dia;CIF;doi: 10.1107/S0108768107031758;c
19;[CH 3 (CH 2 ) 4 NH 3 ] 2 Pb I 4;1;P b c a;100;RP;0.48;0.5;2.29;–;Pentylammonium;–;*.dia;*.dia;CIF;doi: 10.1107/S0108768107031758;c
20;[CH 3 (CH 2 ) 5 NH 3 ] 2 Pb I 4;1;P 21/ c ( P 21/ a );100;else;0.06;0.06;2.28;–;Hexylammonium;–;*.dia;*.dia;CIF;doi: 10.1107/S0108768107031758;c
21;[CH 3 (CH 2 ) 5 NH 3 ] 2 Pb I 4;1;P b c a;100;RP;0.49;0.5;2.29;–;Hexylammonium;–;*.dia;*.dia;CIF;doi: 10.1107/S0108768107031758;c
22;[CH 3 (CH 2 ) 6 NH 3 ] 2 Pb I 4;1;P 21/ c ( P 21/ a );100;else;0.23;0.24;2.31;–;Heptylammonium;–;*.dia;*.dia;CIF;doi: 10.1039/C0DT01805H;c
23;[CH 3 (CH 2 ) 6 NH 3 ] 2 Pb I 4;1;P b c a;100;RP;0.48;0.5;2.26;–;Heptylammonium;–;*.dia;*.dia;CIF;doi: 10.1039/C0DT01805H;c
24;[CH 3 (CH 2 ) 6 NH 3 ] 2 Pb I 4;1;P b c a;100;RP;0.49;0.5;2.29;–;Heptylammonium;–;*.dia;*.dia;CIF;doi: 10.1039/C0DT01805H;c
25;[CH 3 (CH 2 ) 7 NH 3 ] 2 Pb I 4;1;P 21/ c ( P 21/ a );100;else;0.23;0.24;2.38;–;Octylammonium;–;*.dia;*.dia;CIF;doi: 10.1039/C0DT01805H;c
26;[CH 3 (CH 2 ) 7 NH 3 ] 2 Pb I 4;1;P b c a;100;RP;0.48;0.5;2.28;–;Octylammonium;–;*.dia;*.dia;CIF;doi: 10.1039/C0DT01805H;c
27;[CH 3 (CH 2 ) 8 NH 3 ] 2 Pb I 4;1;C m c a ( A c a m );100;RP;0.5;0.5;2.12;–;Nonylammonium;–;*.dia;*.dia;CIF;doi: 10.1039/C0DT01805H;
28;[CH 3 (CH 2 ) 8 NH 3 ] 2 Pb I 4;1;P 21/ c ( P 21/ a );100;else;0.25;0.25;2.35;–;Nonylammonium;–;*.dia;*.dia;CIF;doi: 10.1039/C0DT01805H;c
29;[CH 3 (CH 2 ) 8 NH 3 ] 2 Pb I 4;1;P b c a;100;RP;0.48;0.5;2.27;–;Nonylammonium;–;*.dia;*.dia;CIF;doi: 10.1039/C0DT01805H;c
30;[CH 3 (CH 2 ) 8 NH 3 ] 2 Pb I 4;1;P 21/ c ( P 21/ a );100;else;0.25;0.27;2.39;–;Decylammonium;–;*.dia;*.dia;CIF;doi: 10.1039/C0DT01805H;c
31;[CH 3 (CH 2 ) 9 NH 3 ] 2 Pb I 4;1;P b c a;100;RP;0.48;0.5;2.39;–;Decylammonium;–;*.dia;*.dia;CIF;doi: 10.1039/C0DT01805H;c
32;[CH 3 (CH 2 ) 9 NH 3 ] 2 Pb I 4;1;P b c a;100;RP;0.48;0.5;2.39;–;Decylammonium;–;*.dia;*.dia;CIF;doi: 10.1039/C0DT01805H;c
33;[CH 3 (CH 2 ) 9 NH 3 ] 2 Pb I 4;1;P b c a;100;RP;0.48;0.5;2.28;–;Decylammonium;–;*.dia;*.dia;CIF;doi: 10.1039/C0DT01805H;c
34;[CH 3 (CH 2 ) 9 NH 3 ] 2 Pb I 4;1;P b c a;100;RP;0.48;0.5;2.28;–;Decylammonium;–;*.dia;*.dia;CIF;doi: 10.1039/C0DT01805H;c
35;[CH 3 (CH 2 ) 9 NH 3 ] 2 Pb I 4;1;P b c a;100;RP;0.5;0.5;2.16;–;Decylammonium;–;*.dia;*.dia;CIF;doi: 10.1039/C0DT01805H;
36;[NH 3 (CH 2 ) 6 NH 3 ]Pb I 4;1;P 21/ c;100;else;0.38;0.41;2.42;2.4;1,6-hexanediammonium;–;*.dia;*.dia;CIF;doi: 10.1039/a906161d;a
37;[NH 3 (CH 2 ) 6 NH 3 ]Pb Br 4;1;P 21/ c;100;else;0.39;0.4;2.42;2.99;1,6-hexanediammonium;–;*.dia;*.dia;CIF;doi: 10.1039/a906161d;
38;[NH 3 (CH 2 ) 6 NH 3 ]Pb I 4;1;P 21/ c;100;else;0.38;0.41;2.28;2.44;1,6-hexanediammonium;–;*.dia;*.dia;CIF;doi: 10.1039/c6ta05055g;a
39;[NH 3 (CH 2 ) 8 NH 3 ]Pb I 4;1;P 21/ c;100;else;0.43;0.47;2.34;2.55;1,8-octanediammonium;–;*.dia;*.dia;CIF;doi: 10.1039/c6ta05055g;a
40;[NH 3 (CH 2 ) 1 2 NH 3 ]Pb I 4;1;P 21/ c;100;DJ;0;0;2.32;2.43;1,12-dodecanediammonium;–;*.dia;*.dia;CIF;doi: 10.1016/j.matchemphys.2010.07.037;a
41;[NH 3 (CH 2 ) 4 NH 3 ]Pb Br 4;1;P -1;100;else;0.16;0.31;2.76;–;1,4-butyldiamine;–;*.dia;*.dia;CIF;doi: 10.1039/c2ce06498g;
42;[NH 3 (CH 2 ) 4 NH 3 ]Pb I 4;1;C 2/ c;100;else;0.18;0.22;2.2;–;1,4-butyldiamine;–;*.dia;*.dia;CIF;doi: 10.1039/c2ce06498g;
43;[NH 3 (CH 2 ) 7 NH 3 ] 4 Pb 3 I 1 4;–;P -1;;–;–;–;2.17;–;1,7-heptanediammonium;–;*.dia;*.dia;CIF;doi: 10.1039/c2ce06498g;
44;[NH 3 (CH 2 ) 8 NH 3 ]Pb I 4;1;P 21/ c;100;else;0.44;0.47;2.37;–;1,8-octanediammonium;–;*.dia;*.dia;CIF;doi: 10.1039/c2ce06498g;a
45;[NH 3 (CH 2 ) 1 0 NH 3 ]Pb Br 4;1;P 21/ c;100;else;0.2;0.22;2.84;–;1,10-decanediammonium;–;*.dia;*.dia;CIF;doi: 10.1039/c2ce06498g;
46;[NH 3 (CH 2 ) 1 2 NH 3 ]Pb I 4;1;P 21/ c;100;DJ;0.01;0.01;2.36;–;1,12-dodecanediammonium;–;*.dia;*.dia;CIF;doi: 10.1039/c2ce06498g;a
47;[NH 3 C 1 0 H 6 NH 3 ]Pb I 4;1;P 21/ c;100;DJ;0.01;0.01;2.29;–;Naphthalene-1,5-diamine;–;*.dia;*.dia;CIF;doi: 10.1039/c2ce06498g;a
48;[[NH 3 (CH 2 ) 2 NH 3 ] 4 Pb 2 Br 9 ] Br 3;–;P 21/ c;;DJ;0;0;2.8;–;1,2-ethanediammonium;–;*.dia;*.dia;CIF;doi: 10.1039/c2ce06498g;
49;[NH 3 C 6 H 4 CH 2 C 6 H 4 NH 3 ]Pb I 6;–;F d d 2;;–;–;–;2.23;–;Diphenylmethane - 4,4'-diammonium;–;*.dia;*.dia;CIF;doi: 10.1039/c2ce06498g;b
50;[NH 3 (CH 2 ) 8 NH 3 ][CH 3 NH 3 ]Pb 2 I 7;2;C c;100;RP;0.5;0.5;1.94;2.02;1,8-octanediammonium;Methylammonium;*.dia;*.dia;CIF;doi: 10.1021/jacs.8b07712;a
51;[NH 3 (CH 2 ) 8 NH 3 ][CH 3 NH 3 ] 2 Pb 3 I 1 0;3;P c;100;RP;0.5;0.5;1.88;1.83;1,8-octanediammonium;Methylammonium;*.dia;*.dia;CIF;doi: 10.1021/jacs.8b07712;a
52;[NH 3 (CH 2 ) 8 NH 3 ][CH 3 NH 3 ] 3 Pb 4 I 1 4;4;C c;100;RP;0.5;0.5;1.82;1.7;1,8-octanediammonium;Methylammonium;*.dia;*.dia;CIF;doi: 10.1021/jacs.8b07712;a
53;[NH 3 (CH 2 ) 9 NH 3 ]Pb I 4;1;C c;100;else;0.42;0.42;2.29;2.27;1,9-nonanediammonium;–;*.dia;*.dia;CIF;doi: 10.1021/jacs.8b07712;a
54;[NH 3 (CH 2 ) 9 NH 3 ][CH 3 NH 3 ]Pb 2 I 7;2;C c;100;RP;0.5;0.5;1.92;1.96;1,9-nonanediammonium;Methylammonium;*.dia;*.dia;CIF;doi: 10.1021/jacs.8b07712;a
55;[NH 3 (CH) 9 NH 3 ][CH 3 NH 3 ] 2 Pb 3 I 1 0;3;P c;100;RP;0.5;0.5;1.87;1.81;1,9-nonanediammonium;Methylammonium;*.dia;*.dia;CIF;doi: 10.1021/jacs.8b07712;a
56;[CH 3 (CH 2 ) 3 NH 3 ] 2 Pb Br 4;1;P b c a;100;RP;0.49;0.5;2.82;3.07;Butylammonium;–;*.dia;*.dia;CIF;doi: 10.1039/c7sc01590a;
57;[CH 3 (CH 2 ) 3 NH 3 ] 2 Sn I 4;1;P b c a;100;RP;0.49;0.5;1.77;–;Butylammonium;–;*.dia;*.dia;CIF;doi: 10.1021/cm702405c;
58;[NH 3 (CH 2 ) 2 NH 2 CH 3 ]Pb Br 4;–;P 212121;110;else;0.19;0.47;2.85;3.12;N1-methylethane-1,2-diammonium;–;*.dia;*.dia;CIF;doi: 10.1021/ja411045r;
59;[NH 3 (CH 2 ) 3 NH 2 CH 3 ]Pb Br 4;1;P 21/ c;100;else;0.03;0.45;2.55;2.88;N1-methylpropane-1,3-diammonium;–;*.dia;*.dia;CIF;doi: 10.1021/ja411045r;
60;[(CH 3 ) 2 NH(CH 2 ) 2 NH 3 ]Pb Br 4;–;P b c a;corru- gated 3x3;else;0.03;0.1;2.62;–;2-(dimethylamino)ethylammonium;–;*.dia;*.dia;CIF;doi: 10.1021/jacs.7b01312;
61;[C(NH 2 ) 3 ][CH 3 NH 3 ] 3 Pb 3 I 1 0;3;I m m a;100;else;0;0.49;1.83;1.56;Guanidinium;Methylammonium;*.dia;*.dia;CIF;doi: 10.1021/jacs.7b09096;c
62;[C(NH 2 ) 3 ][CH 3 NH 3 ] 2 Pb 2 I 7;2;A m m a;100;else;0;0.49;1.91;1.79;Guanidinium;Methylammonium;*.dia;*.dia;CIF;doi: 10.1021/jacs.7b09096;c
63;[C(NH 2 ) 3 ][CH 3 NH 3 ]Pb I 4;1;I m m a;100;else;0;0.48;2.04;–;Guanidinium, Methylammonium;–;*.dia;*.dia;CIF;doi: 10.1021/jacs.7b09096;
64;[C(NH 2 ) 3 ][CH(NH 2 ) 2 ]Pb I 4;–;C 2/ m;corru- gated 3x2;else;0;0.1;2.11;2.32;Guanidinium, Formamidinium;–;*.dia;*.dia;CIF;doi: 10.1021/jacs.8b00194;
65;[NH 3 (CH 2 ) 2 SS(CH 2 ) 2 NH 3 ] 4 Pb 3 I 1 4 * I 2;–;P 21/ c;;DJ;0;0;2.16;–;2,2'-dithiobisethanammonium;–;*.dia;*.dia;CIF;doi: 10.1039/b617225c;
66;[NH 3 (CH 2 ) 2 O (CH 2 ) 2 O (CH 2 ) 2 NH 3 ]Pb Cl 4;1;C 2;100;else;0.37;0.38;3.38;3.34;1,8-Diamino-3,6-dioxaoctane;–;*.dia;*.dia;CIF;doi: 10.1021/ja507086b;
67;[NH 3 (CH 2 ) 2 O (CH 2 ) 2 O (CH 2 ) 2 NH 3 ]Pb Br 4;1;P 21/ c;110;else;0;0.28;2.82;3.21;1,8-Diamino-3,6-dioxaoctane;–;*.dia;*.dia;CIF;doi: 10.1021/ja507086b;
68;[NH 3 (CH 2 ) 2 O (CH 2 ) 2 O (CH 2 ) 2 NH 3 ]Pb I 4;1;P 21/ c;110;else;0.04;0.28;2.26;2.48;1,8-Diamino-3,6-dioxaoctane;–;*.dia;*.dia;CIF;doi: 10.1021/ja507086b;b
69;[NH 3 (CH 2 ) 2 SC(NH 2 )NH 3 ]Pb Br 4;1;P 21/ c;100;DJ;0;0.02;2.74;3.44;2-(aminoethyl)isothiourea protonated;–;*.dia;*.dia;CIF;doi: 10.1002/ejic.200700927;
70;[CHC(CH 2 ) 2 NH 3 ] 2 Pb Br 4;1;P 21/ c;100;else;0.09;0.1;2.88;–;4-amino-1-butyne protonated;–;*.dia;*.dia;CIF;doi: 10.1002/anie.201309786;
71;[ I CHC( I )(CH 2 ) 2 NH 3 ] 2 Pb Br 4;1;P -1;100;else;0.11;0.24;2.79;–;4-amino-1,2-diiodo-1-butene protonated;–;*.dia;*.dia;CIF;doi: 10.1002/anie.201309786;
72;[CH 2 CH(CH 2 ) 2 NH 3 ] 2 Pb Br 4;1;P 21/ c;100;else;0.18;0.18;2.77;–;4-aminobutylene protonated;–;*.dia;*.dia;CIF;doi: 10.1002/anie.201309786;
73;[ F (CH 2 ) 2 NH 3 ] 2 Pb Cl 4;1;P n m a;100;else;0.25;0.29;3.34;3.27;2-fluoroethylammonium;–;*.dia;*.dia;CIF;doi: 10.1021/acs.chemmater.6b02151;
74;[(CH 3 ) 2 CHCH 2 NH 3 ] 2 [Pb Br 4 ];1;P 21/ c;100;–;–;–;2.83;–;Isobutylammonium;–;*.dia;*.dia;CIF;doi: 10.1039/c5dt03277f;
75;[(CH 3 ) 2 CHCH 2 NH 3 ] 2 [Pb Br 4 ];1;C m c a;100;RP;0.5;0.5;2.84;–;Isobutylammonium;–;*.dia;*.dia;CIF;doi: 10.1039/c5dt03277f;
76;[H O (CH 2 ) 2 NH 3 ] 2 Pb I 4;1;P 21/ c;100;else;0.21;0.21;2.16;–;Ethanolammonium;–;*.dia;*.dia;CIF;doi: 10.1039/b917824d;a
77;[H O (CH 2 ) 3 NH 3 ] 2 Pb I 4;1;P 21/ c;100;else;0.06;0.06;2.14;–;3-aminopropanol protonated;–;*.dia;*.dia;CIF;doi: 10.1039/b917824d;a
78;[ I (CH 2 ) 2 NH 3 ] 2 Pb I 4;1;P 21/ c;100;else;0.2;0.2;2.37;–;2-iodoethylammonium;–;*.dia;*.dia;CIF;doi: 10.1039/b917824d;
79;[ I (CH 2 ) 3 NH 3 ] 2 Pb I 4;1;P 21/ c;100;else;0.25;0.27;2.29;–;3-iodopropylammonium;–;*.dia;*.dia;CIF;doi: 10.1039/b917824d;
80;[ I (CH 2 ) 4 NH 3 ] 2 Pb I 4;1;P 21/ c;100;else;0.06;0.06;2.28;–;4-iodobutylammonium;–;*.dia;*.dia;CIF;doi: 10.1039/b917824d;
81;[ I (CH 2 ) 5 NH 3 ] 2 Pb I 4;1;P 21/ c;100;DJ;0;0;2.22;–;5-iodopentylammonium;–;*.dia;*.dia;CIF;doi: 10.1039/b917824d;
82;[ I (CH 2 ) 6 NH 3 ] 2 Pb I 4;1;P b c a;100;RP;0.48;0.5;2.22;–;6-iodohexylammonium;–;*.dia;*.dia;CIF;doi: 10.1039/b917824d;
83;[ Br (CH 2 ) 2 NH 3 ] 2 Pb I 4;1;P n m a;100;else;0.12;0.43;2.13;–;2-bromoethylammonium;–;*.dia;*.dia;CIF;doi: 10.1039/b917824d;
84;[NH 3 (CH 2 ) 2 SS(CH 2 ) 2 NH 3 ] 2 Pb 2 I 8;1;P 21/ c;100;else;0.02;0.3;2.32;–;2,2'-dithiobisethanammonium;–;*.dia;*.dia;CIF;doi: 10.1039/b917824d;c
85;[NH 3 (CH 2 ) 2 SS(CH 2 ) 2 NH 3 ] 2 Pb I 4 * I 2;–;P 21/ c;;DJ;0;0;2.17;–;2,2'-dithiobisethanammonium;–;*.dia;*.dia;CIF;doi: 10.1039/b917824d;
86;[C 3 H 5 NH 3 ] 2 Pb I 4;1;P 21/ c;100;RP;0.49;0.5;2.31;–;Сyclopropylammonium;–;*.dia;*.dia;CIF;doi: 10.1039/b819455f;a
87;[C 3 H 5 NH 3 ] 2 Pb Br 4;1;P 21/ c;100;else;0.46;0.49;2.85;–;Сyclopropylammonium;–;*.dia;*.dia;CIF;doi: 10.1039/b819455f;
88;[C 4 H 7 NH 3 ] 2 Pb Br 4;1;P 21/ c;100;else;0.46;0.49;2.87;–;Cyclobutylammonium;–;*.dia;*.dia;CIF;doi: 10.1039/b819455f;
89;[C 5 H 9 NH 3 ] 2 Pb Br 4;1;P 21/ c;100;else;0.42;0.47;2.78;–;Cyclopentylammonium;–;*.dia;*.dia;CIF;doi: 10.1039/b819455f;
90;[C 6 H 1 1 NH 3 ] 2 Pb Br 4;1;C m c 21;100;else;0.46;0.47;2.91;–;Cyclohexylammonium;–;*.dia;*.dia;CIF;doi: 10.1039/b819455f;
91;[C 7 H 1 3 NH 3 ] 3 Pb Br 5 * H 2 O;–;C m c 21;;DJ;0;0;2.86;–;Cycloheptylammonium;–;*.dia;*.dia;CIF;doi: 10.1039/b819455f;
92;[C 8 H 1 5 N 3 ] 1 0 Pb 4 Br 1 8;–;P -1;;DJ;0;0;2.8;–;Cyclooctylammonium;–;*.dia;*.dia;CIF;doi: 10.1039/b819455f;
93;[C 3 H 5 NH 3 ] 2 Pb Cl 4;1;P 21/ c;100;else;0.46;0.49;3.37;–;Сyclopropylammonium;–;*.dia;*.dia;CIF;doi: 10.1039/b819455f;
94;[C 4 H 7 NH 3 ] 2 Pb Cl 4;1;P 21/ c;100;else;0.44;0.47;3.42;–;Cyclobutylammonium;–;*.dia;*.dia;CIF;doi: 10.1039/b819455f;
95;[C 5 H 9 NH 3 ] 2 Pb Cl 4;1;C m c a;100;else;0.45;0.5;3.36;–;Cyclopentylammonium;–;*.dia;*.dia;CIF;doi: 10.1039/b819455f;
96;[C 6 H 1 1 NH 3 ] 4 Pb 2 Cl 8;1;P 21/ m;100;else;0.31;0.33;3.41;–;Cyclohexylammonium;–;*.dia;*.dia;CIF;doi: 10.1039/b819455f;
97;[C 7 H 1 3 NH 3 ] 1 7 Pb 7 Cl 3 1 *2 H 2 O;–;P 21;;DJ;0;0;3.37;–;Cycloheptylammonium;–;*.dia;*.dia;CIF;doi: 10.1039/b819455f;
98;[C 8 H 1 5 NH 3 ] 1 8 Pb 1 1 Cl 4 0;–;P -1;;else;0.01;0.04;3.33;–;Cyclooctylammonium;–;*.dia;*.dia;CIF;doi: 10.1039/b819455f;
99;[C 6 H 1 0 CH 2 NH 3 ] 2 Pb Br 4;1;P 21/ c;100;else;0.33;0.33;2.82;–;Cyclohexylmethylammonium;–;*.dia;*.dia;CIF;doi: 10.1002/ejic.201601269;
100;[NH 2 (C 2 H 4 ) 2 NH 2 ]Pb Cl 4;1;P 21/ c;110;else;0.07;0.35;2.64;–;Piperazinium;–;*.dia;*.dia;CIF;doi: 10.1021/ic000319k;
101;[NH 2 (C 2 H 4 ) 2 NHСH 2 C 6 H 5 ] 3 Pb 2 Br 1 0 *2 H 2 O;–;P 21/ c;;DJ;0;0;2.72;–;N-Benzylpiperazinium;–;*.dia;*.dia;CIF;doi: 10.1021/ic000319k;
102;[C 5 H 1 1 NCH 2 NH 3 ]Pb I 4;1;P 21/ c;100;else;0.19;0.21;2.15;2.23;3-(aminomethyl)piperidinium;–;*.dia;*.dia;CIF;doi: 10.1021/jacs.8b00542;c
103;[C 5 H 1 1 NCH 2 NH 3 ][CH 3 NH 3 ]Pb 2 I 7;2;C c;100;DJ;0;0;2.01;2.02;3-(aminomethyl)piperidinium;Methylammonium;*.dia;*.dia;CIF;doi: 10.1021/jacs.8b00542;c
104;[C 5 H 1 1 NCH 2 NH 3 ][CH 3 NH 3 ] 2 Pb 3 I 1 0;3;P c;100;DJ;0;0;1.94;1.92;3-(aminomethyl)piperidinium;Methylammonium;*.dia;*.dia;CIF;doi: 10.1021/jacs.8b00542;c
105;[C 5 H 1 1 NCH 2 NH 3 ][CH 3 NH 3 ] 3 Pb 4 I 1 3;4;C c;100;DJ;0;0;1.9;1.87;3-(aminomethyl)piperidinium;Methylammonium;*.dia;*.dia;CIF;doi: 10.1021/jacs.8b00542;c
106;[C 5 H 1 1 NCH 2 NH 3 ]Pb I 4;1;P c;100;DJ;0;0;2.18;2.38;4-(aminomethyl)piperidinium;–;*.dia;*.dia;CIF;doi: 10.1021/jacs.8b00542;a
107;[C 5 H 1 1 NCH 2 NH 3 ][CH 3 NH 3 ]Pb 2 I 7;2;C c;100;DJ;0;0;2.02;2.17;4-(aminomethyl)piperidinium;Methylammonium;*.dia;*.dia;CIF;doi: 10.1021/jacs.8b00542;c
108;[C 5 H 1 1 NCH 2 NH 3 ][CH 3 NH 3 ] 2 Pb 3 I 1 0;3;P 1;100;DJ;0;0;1.97;1.99;4-(aminomethyl)piperidinium;Methylammonium;*.dia;*.dia;CIF;doi: 10.1021/jacs.8b00542;a
109;[C 5 H 1 1 NCH 2 NH 3 ][CH 3 NH 3 ] 3 Pb 4 I 1 3;4;C c;100;DJ;0;0;1.91;1.89;4-(aminomethyl)piperidinium;Methylammonium;*.dia;*.dia;CIF;doi: 10.1021/jacs.8b00542;c
110;[(C 6 H 1 1 )PH 3 ] 2 Sn I 4;1;P b c a;100;RP;0.48;0.5;–;–;Cyclohexylphosphonium;–;*.dia;*.dia;CIF;doi: 10.1039/b917722a;
111;[NH 3 CH 2 C 6 H 1 0 CH 2 NH 3 ]Pb I 4;1;P 21/ c;100;else;0.14;0.14;2.31;–;4,4'-bipyridine;–;*.dia;*.dia;CIF;doi: 10.1107/S160053681001682X;a
112;[C 6 H 5 CH 2 NH 3 ]Pb Cl 4;1;C m c 21;100;else;0.46;0.48;3.52;3.65;Phenylmethylammonium;–;*.dia;*.dia;CIF;doi: 10.1038/ncomms8338;
113;[C 6 H 5 CH 2 NH 3 ]Pb Cl 4;1;C m c 21;100;else;0.46;0.48;3.52;–;Phenylmethylammonium;–;*.dia;*.dia;CIF;doi: 10.1038/ncomms8338;
114;[C 6 H 5 CH 2 NH 3 ]Pb Cl 4;1;C m c 21;100;else;0.47;0.48;3.51;–;Phenylmethylammonium;–;*.dia;*.dia;CIF;doi: 10.1038/ncomms8338;
115;[C 6 H 5 CH 2 NH 3 ]Pb Cl 4;1;C m c 21;100;else;0.45;0.47;3.53;–;Phenylmethylammonium;–;*.dia;*.dia;CIF;doi: 10.1038/ncomms8338;
116;[C 6 H 5 CH 2 NH 3 ]Pb Cl 4;1;C m c 21;100;else;0.47;0.48;3.48;–;Phenylmethylammonium;–;*.dia;*.dia;CIF;doi: 10.1038/ncomms8338;
117;[C 6 H 5 CH 2 NH 3 ]Pb Cl 4;1;C m c a;100;RP;0.49;0.5;3.43;–;Phenylmethylammonium;–;*.dia;*.dia;CIF;doi: 10.1038/ncomms8338;
118;[C 6 H 5 CH 2 NH 3 ]Pb Cl 4;1;C m c 21;100;else;0.45;0.47;3.52;–;Phenylmethylammonium;–;*.dia;*.dia;CIF;doi: 10.1038/ncomms8338;
119;[C 6 H 5 CH 2 NH 3 ]Pb Br 4;1;C m c a;100;RP;0.5;0.5;2.88;–;Phenylmethylammonium;–;*.dia;*.dia;CIF;doi: 10.1038/ncomms8338;
120;[C 6 H 5 CH 2 NH 3 ]Pb Br 4;1;C m c a;100;RP;0.5;0.5;2.87;–;Phenylmethylammonium;–;*.dia;*.dia;CIF;doi: 10.1038/ncomms8338;
121;[C 6 H 5 CH 2 NH 3 ]Pb Br 4;1;C m c a;100;RP;0.5;0.5;2.88;–;Phenylmethylammonium;–;*.dia;*.dia;CIF;doi: 10.1038/ncomms8338;
122;[C 6 H 5 CH 2 NH 3 ]Pb Br 4;1;C m c a;100;RP;0.5;0.5;2.88;–;Phenylmethylammonium;–;*.dia;*.dia;CIF;doi: 10.1038/ncomms8338;
123;[C 6 H 5 CH 2 NH 3 ] 2 Pb Cl 4;1;C m c 21;100;else;0.46;0.48;3.01;–;Phenylmethylammonium;–;*.dia;*.dia;CIF;doi: 10.1039/b204766g;
124;[C 6 H 5 CH 2 NH 3 ] 2 Pb I 4;1;P b c a;100;else;0.47;0.5;2.28;–;Phenylmethylammonium;–;*.dia;*.dia;CIF;doi: 10.1021/acs.chemmater.6b00809;c
125;[C 6 H 5 (CH 2 ) 3 NH 3 ] 3 Pb 2 I 7;–;P c a 21;corru- gated 3x2;else;0.02;0.04;2.31;–;Phenylpropylammonium;–;*.dia;*.dia;CIF;doi: 10.1021/acs.chemmater.6b00809;c
126;[C 6 H 5 (CH 2 ) 4 NH 3 ] 3 Pb 2 I 7;–;P -1;;else;0.06;0.11;2.29;–;Phenylbutylammonium;–;*.dia;*.dia;CIF;doi: 10.1021/acs.chemmater.6b00809;c
127;[C 4 H 3 S(CH 2 ) 2 NH 3 ] 2 Pb I 4;1;C c;100;else;0.04;0.49;2.25;2.26;2-(2-thienyl)ethanaminium;–;*.dia;*.dia;CIF;doi: 10.1016/j.solidstatesciences.2016.08.014;c
128;[C 3 H 4 N 2 (CH 2 ) 2 NH 3 ]Pb I 4;1;P 21/ c;100;else;0.09;0.41;2.04;2.05;Histammonium;–;*.dia;*.dia;CIF;doi: 10.1021/acs.chemmater.6b03054;b
129;[C 3 H 4 N 2 (CH 2 ) 2 NH 3 ]Sn I 4;1;P 21/ c;100;else;0.18;0.39;2.04;1.67;Histammonium;–;*.dia;*.dia;CIF;doi: 10.1021/acs.chemmater.6b03054;
130;[C 6 H 5 CH 2 NH 3 ] 2 Pb I 4;1;P b c a;100;else;0.47;0.5;2.27;2.18;Phenylmethylammonium;–;*.dia;*.dia;CIF;doi: 10.1021/acs.chemmater.6b03054;c
131;[C 6 H 5 CH 2 NH 3 ] 2 Sn I 4;1;P b c a;100;RP;0.48;0.5;2.03;1.85;Phenylmethylammonium;–;*.dia;*.dia;CIF;doi: 10.1021/acs.chemmater.6b03054;
132;[C 4 H 3 SCH 2 NH 3 ] 2 [CH 3 NH 3 ]Pb 2 I 7;2;A b a 2;100;RP;0.5;0.5;2.39;2.21;2-(2-thienyl)methylaminium;Methylammonium;*.dia;*.dia;CIF;doi: 10.1039/b205543k;
133;[C 4 H 3 SCH 2 NH 3 ] 2 Pb I 4;1;P b c a;100;RP;0.49;0.5;2.2;2.41;2-(2-thienyl)methylaminium;–;*.dia;*.dia;CIF;doi: 10.1039/b205543k;
134;[C 5 H 1 1 NCH 2 NH 3 ]Pb Br 4;–;P 21/ c;;else;0.01;0.16;2.76;–;4-(aminomethyl)piperidinium;–;*.dia;*.dia;CIF;doi: 10.1016/j.solidstatesciences.2007.06.011;
135;[C 5 H 1 1 NCH 2 NH 3 ]Pb Br 4;–;P b c a;;–;–;–;2.77;2.67;3-(aminomethyl)piperidinium;–;*.dia;*.dia;CIF;doi: 10.1016/j.solidstatesciences.2007.06.011;
136;[C 5 H 1 1 NCH 2 NH 3 ]Pb Br 4;1;P b c a;100;else;0.24;0.26;2.68;2.63;2-(aminomethyl)piperidinium;–;*.dia;*.dia;CIF;doi: 10.1016/j.solidstatesciences.2007.06.011;
137;[ Br C 6 H 4 (CH 2 ) 2 NH 3 ] 2 Sn I 4;1;P 21/ c;100;else;0.11;0.12;2.26;2.09;2-bromophenylethylammonium;–;*.dia;*.dia;CIF;doi: 10.1021/ic0261474;
138;[(CH 3 ) 2 NHC 6 H 4 NH 3 ]Pb Cl 4;1;P 21/ c;100;else;0.26;0.31;3.39;–;N,N-Dimethylbenzene-1,4-diammonium;–;*.dia;*.dia;CIF;doi: 10.1039/b713261a;
139;[NH 3 C 6 H 4 NH 3 ]Pb Cl 4;1;P 2/ c;100;else;0.09;0.1;3.37;–;m-phenylenediammonium;–;*.dia;*.dia;CIF;doi: 10.1039/b713261a;
140;[(CH 3 ) 2 NHC 6 H 4 NH 3 ]Pb Br 4;1;P 21/ c;100;else;0.2;0.25;2.77;2.99;N,N-Dimethylbenzene-1,4-diammonium;–;*.dia;*.dia;CIF;doi: 10.1021/acs.inorgchem.7b02285;
141;[NH 2 C(NH 2 )C 5 H 4 NH]Pb Br 4;1;C 2/ c;;else;0.39;0.45;2.65;2.66;3-amidinopyridinium;–;*.dia;*.dia;CIF;doi: 10.1021/cg800047p;
142;[NH 2 C(NH 2 )C 5 H 4 NH]Pb Br 4;–;P b c a;100;else;0.21;0.21;2.74;2.66;4-amidinopyridinium;–;*.dia;*.dia;CIF;doi: 10.1021/cg800047p;
143;[C 6 H 5 CH 2 NH 3 ] 2 Pb Br 4;1;C m c 21;100;RP;0.5;0.5;2.91;–;Phenylmethylammonium;–;*.dia;*.dia;CIF;doi: 10.1021/acs.inorgchem.7b01094;
144;[C 6 H 5 (CH 2 ) 2 NH 3 ] 2 Pb I 4;1;P -1;100;else;0.14;0.5;2.06;–;Phenylethylammonium;–;*.dia;*.dia;CIF;doi: 10.1021/acs.inorgchem.7b01094;
145;[C 1 0 H 7 CH 2 NH 3 ] 2 Pb Br 4;1;C m c 21;100;else;0.47;0.5;2.94;–;1-(2-naphthyl)-methanammonium;–;*.dia;*.dia;CIF;doi: 10.1021/acs.inorgchem.7b01094;
146;[C 1 0 H 7 (CH 2 ) 2 NH 3 ] 2 Pb I 4 4;1;P c;100;else;0.29;0.37;2.15;–;2-(2-naphthyl)-ethanammonium;–;*.dia;*.dia;CIF;doi: 10.1021/acs.inorgchem.7b01094;
147;[C 1 0 H 7 (CH 2 ) 2 NH 3 ] 2 Pb Br 4;1;P 1;100;else;0.27;0.5;2.71;–;2-(2-naphthyl)-ethanammonium;–;*.dia;*.dia;CIF;doi: 10.1021/acs.inorgchem.7b01094;
148;[C 7 H 7 N 2 ] 2 Pb I 4;1;C 2/ c;100;else;0.19;0.39;2.22;–;Benzimidazolium;–;*.dia;*.dia;CIF;doi: 10.1002/zaac.201600371;a
149;[C 7 H 7 N 2 ] 2 Pb Cl 4;1;C 2/ c;100;else;0.11;0.25;3.22;3.08;Benzimidazolium;–;*.dia;*.dia;CIF;doi: 10.1002/zaac.201600372;
150;[C 7 H 7 N 2 ]Pb I 3;–;P 212121;;DJ;0;0;2.27;2.44;Benzimidazolium;–;*.dia;*.dia;CIF;doi: 10.1002/zaac.201600373;c
151;[C 7 H 7 N 2 ] 2 Pb Br 4;1;C 2/ c;100;else;0.15;0.28;2.67;2.6;Benzimidazolium;–;*.dia;*.dia;CIF;doi: 10.1002/zaac.201600373;
152;[С 1 0 H 7 0 O (CH 2 ) 2 NH 3 ] 2 Pb I 4;1;C c;100;else;0.41;0.43;2.32;2.39;Naphthalene-O-ethylammonium;–;*.dia;*.dia;CIF;doi: 10.1021/jacs.8b03659;c
153;[С 1 0 H 7 0 O (CH 2 ) 3 NH 3 ] 2 Pb I 4;1;P 21/ c;100;else;0.24;0.26;2.42;2.57;Naphthalene-O-propylammonium;–;*.dia;*.dia;CIF;doi: 10.1021/jacs.8b03659;a
154;[С 1 0 H 7 0 O (CH 2 ) 3 NH 3 ] 2 Pb I 4 *0.5(C 4 H 6 O 2 );1;P -1;100;else;0.08;0.24;2.26;2.35;Naphthalene-O-ethylammonium;–;*.dia;*.dia;CIF;doi: 10.1021/jacs.8b03659;
155;[С 1 6 H 9 O (CH 2 ) 2 NH 3 ] 2 Pb I 4;1;C c;100;else;0.41;0.42;2.32;2.38;Pyrene-O-ethylammonium;–;*.dia;*.dia;CIF;doi: 10.1021/jacs.8b03659;c
156;[С 1 6 H 9 O (CH 2 ) 3 NH 3 ] 2 Pb I 4;1;C c;100;else;0.2;0.27;2.35;2.27;Pyrene-O-propylammonium;–;*.dia;*.dia;CIF;doi: 10.1021/jacs.8b03659;a
157;[С 1 6 H 9 O (CH 2 ) 4 NH 3 ] 2 Pb I 4;1;C 2/ c;100;else;0.02;0.5;2.27;2.4;Pyrene-O-butylammonium;–;*.dia;*.dia;CIF;doi: 10.1021/jacs.8b03659;
158;[С 2 0 H 1 1 O (CH 2 ) 2 NH 3 ] 2 Pb I 4;1;P 21/ c;100;else;0.22;0.23;2.35;2.41;Perylene-O-ethylammonium;–;*.dia;*.dia;CIF;doi: 10.1021/jacs.8b03665;a
159;[NH 3 (CH 2 ) 2 S(C 4 H 3 S) 2 S(CH 2 ) 2 NH 3 ]Pb I 4;1;P -1;100;else;0.22;0.34;2.3;2.51;5-ammoniumethylsulfanyl-2,2'-bithiophene;–;*.dia;*.dia;CIF;doi: 10.1021/ic034235y;
160;[(C 4 H 3 S) 2 S(CH 2 ) 2 NH 3 ] 4 Pb 3 I 1 0;–;P n a 21;;DJ;0.01;0.02;2.31;2.6;5,5'-bis(ammoniumethylsulfanyl)- 2,2'-bithiophene;–;*.dia;*.dia;CIF;doi: 10.1021/ic034235y;
161;[(C 4 H 3 S) 2 S(CH 2 ) 2 NH 3 ] 4 Bi 2 I 9;–;P 212121;;–;–;–;2.22;2.18;5,5'-bis(ammoniumethylsulfanyl)- 2,2'-bithiophene;–;*.dia;*.dia;CIF;doi: 10.1021/ic034235y;
162;[ F C 6 H 5 CH 2 NH 3 ] 2 Pb I 4;1;P 21/ c;100;else;0.12;0.28;2.25;2.33;4-fluorophenylmethylammonium;–;*.dia;*.dia;CIF;doi: 10.1021/acs.chemmater.9b01564;c
163;[C 3 H 3 N 2 (CH 2 ) 3 NH 3 ]Pb Br 4;1;P 21/ c;110;else;0;0.14;2.82;2.9;N-(3-aminopropyl)imidazole;–;*.dia;*.dia;CIF;doi: 10.1021/cm060714u;
164;[C 7 H 7 N 2 ] 2 Sn I 4;1;C 2/ c;100;else;0.2;0.39;2.01;–;Benzimidazolium;–;*.dia;*.dia;CIF;doi: 10.1107/S1600536814019151;
165;[ Cl C 6 H 5 CH 2 NH 3 ] 2 Pb I 4;1;P 21;100;else;0.19;0.19;2.31;2.33;4-chlorophenylmethylammonium;–;*.dia;*.dia;CIF;doi: 10.1021/acs.chemmater.9b01564;
166;[C 3 H 5 N 2 ]Sn I 3;–;P c;;–;–;–;2.24;2.2;Imidazolium;–;*.dia;*.dia;CIF;doi: 10.1021/acs.inorgchem.6b02764;
167;[C 6 H 5 (CH 2 ) 2 NH 3 ] 2 Pb Br 4;1;P -1;100;else;0.16;0.47;2.83;–;Phenylethylammonium;–;*.dia;*.dia;CIF;doi: 10.1107/S160053680903712X;
168;[C(NH 2 ) 3 ]Pb I 3;–;P n m a;;DJ;0;0;2.79;–;Guanidinium;–;*.dia;*.dia;CIF;doi: 10.1002/chem.201804066;c
169;[C 5 H 1 1 NCH 2 NH 3 ][CH 3 NH 3 ] 6 Pb 7 I 2 2;7;P c;100;DJ;0;0;1.9;1.53;4-(aminomethyl)piperidinium;Methylammonium;*.dia;*.dia;CIF;doi: 10.1016/j.chempr.2019.07.024;a
170;[CH 3 (CH 2 ) 3 NH 3 ] 2 [CH 3 NH 3 ] 5 Pb 6 I 1 9;6;A m a 2;100;RP;0.49;0.5;1.83;1.59;Butylammonium;Methylammonium;*.dia;*.dia;CIF;doi: 10.1073/pnas.1811006115;b
171;[CH 3 (CH 2 ) 3 NH 3 ] 2 [CH 3 NH 3 ] 6 Pb 7 I 2 2;7;A b a 2;100;RP;0.48;0.48;2.07;1.57;Butylammonium;Methylammonium;*.dia;*.dia;CIF;doi: 10.1073/pnas.1811006115;b
172;[ F C 6 H 4 (CH 2 ) 2 NH 3 ] 2 Pb I 4;1;P -1;100;else;0.02;0.5;2.15;–;2-fluorophenylethylammonium;–;*.dia;*.dia;CIF;doi: 10.1038/s41467-019-08980-x;
173;[ F C 6 H 4 (CH 2 ) 2 NH 3 ] 2 Pb I 4;1;C 2/ c;100;else;0.32;0.48;2.13;–;3-fluorophenylethylammonium;–;*.dia;*.dia;CIF;doi: 10.1038/s41467-019-08980-x;
174;[ F C 6 H 4 (CH 2 ) 2 NH 3 ] 2 [CH 3 NH 3 ]Pb 2 I 7;2;C 2/ c;100;else;0.29;0.3;2.12;–;4-fluorophenylethylammonium;Methylammonium;*.dia;*.dia;CIF;doi: 10.1021/acs.inorgchem.6b01336;
175;[ Br C 6 H 5 CH 2 NH 3 ] 2 Pb I 4;1;P 21;100;else;0.16;0.17;2.33;2.28;4-bromophenylmethylammonium;–;*.dia;*.dia;CIF;doi: 10.1021/acs.chemmater.9b01564;
176;[ I C 6 H 5 CH 2 NH 3 ] 2 Pb I 4;1;P 21/ c;100;else;0.44;0.45;2.22;2.29;4-iodophenylmethylammonium;–;*.dia;*.dia;CIF;doi: 10.1021/acs.chemmater.9b01564;
177;[C(NH 2 ) 3 ]Pb I 3;–;P 63/ m m c;;–;–;–;2.01;–;Guanidinium;–;*.dia;*.dia;CIF;doi: 10.1002/chem.201804066;c
178;[C(NH 2 ) 3 ] 3 Pb I 5;–;C m c 21;;else;0;0.04;2.18;–;Guanidinium;–;*.dia;*.dia;CIF;doi: 10.1002/chem.201804066;c
179;[C(NH 2 ) 3 ] 3 Pb I 5;–;P -4 m 2;;else;0;0.46;2.2;–;Guanidinium;–;*.dia;*.dia;CIF;doi: 10.1002/chem.201804066;
180;[C(NH 2 ) 3 ] 4 Pb I 6;–;P 2/ c;;–;–;–;2.14;–;Guanidinium;–;*.dia;*.dia;CIF;doi: 10.1002/chem.201804066;b
181;[C(NH 2 ) 3 ] 2 Pb Br 4;–;P -1;;DJ;0;0;2.67;3.62;Guanidinium;–;*.dia;*.dia;CIF;doi: 10.1021/acs.inorgchem.7b01204;
182;Cs 2 [C(NH 2 ) 3 ]Pb 2 Br 7;2;C m m m;100;–;–;–;2.54;2.58;Guanidinium, Caesium;–;*.dia;*.dia;CIF;doi: 10.1021/acs.inorgchem.7b01204;
183;Cs[C(NH 2 ) 3 ]Pb Br 4;1;I m m a;100;–;–;–;2.56;2.65;Guanidinium, Caesium;–;*.dia;*.dia;CIF;doi: 10.1021/acs.inorgchem.7b01204;
184;Cs[C(NH 2 ) 3 ]Pb I 4;1;P n n m;100;–;–;–;2.16;2.14;Guanidinium, Caesium;–;*.dia;*.dia;CIF;doi: 10.1021/acs.inorgchem.7b01204;b
185;Cs[C(NH 2 ) 3 ]Pb I 4;1;P n n m;100;–;–;–;2.13;2.14;Guanidinium, Caesium;–;*.dia;*.dia;CIF;doi: 10.1021/acs.inorgchem.7b01204;
186;CsPb 2 Br 5;–;I4/ m c m;not prvsk;–;–;–;2.4;3.44;Guanidinium;–;*.dia;*.dia;CIF;doi: 10.1021/acs.inorgchem.7b01204;
187;[ F C 6 H 4 (CH 2 ) 2 NH 3 ] 2 Pb I 4;1;P 21/ c;100;else;0.29;0.3;2.34;–;4-fluorophenylethylammonium;–;*.dia;*.dia;CIF;doi: 10.1038/s41467-019-08980-x;a
188;[ F C 6 H 4 (CH 2 ) 2 NH 3 ] 2 Pb I 4;1;P 1;100;else;0.02;0.5;2.11;–;2-fluorophenylethylammonium;–;*.dia;*.dia;CIF;doi: 10.1038/s41467-019-08980-x;
189;[ F C 6 H 4 (CH 2 ) 2 NH 3 ] 2 Pb I 4;1;P 1;100;else;0.32;0.48;2.11;–;3-fluorophenylethylammonium;–;*.dia;*.dia;CIF;doi: 10.1038/s41467-019-08980-x;
190;[ F C 6 H 4 (CH 2 ) 2 NH 3 ] 2 [CH 3 NH 3 ] 2 Pb 3 I 1 0;3;P 21/ c;100;else;0.28;0.29;2.03;–;4-fluorophenylethylammonium;Methylammonium;*.dia;*.dia;CIF;doi: 10.1021/acs.inorgchem.6b01336;
191;[ F C 6 H 4 (CH 2 ) 2 NH 3 ] 2 [CH 3 NH 3 2 ] 2 Pb 3 I 1 0;3;P 21/ c;100;else;0.26;0.27;1.98;–;4-fluorophenylethylammonium;Methylammonium;*.dia;*.dia;CIF;doi: 10.1021/acs.inorgchem.6b01336;
192;[ F C 6 H 4 (CH 2 ) 2 NH 3 ] 2 Pb I 4;1;P 21/ c;100;else;0.31;0.32;2.28;–;4-fluorophenylethylammonium;–;*.dia;*.dia;CIF;doi: 10.1021/acs.inorgchem.6b01336;a
193;[C(NH 2 ) 3 ] 2 Sn I 4;1;P m n a;100;DJ;0;0;2;–;Guanidinium;–;*.dia;*.dia;CIF;doi: 10.1002/ejic.201601499;
194;[C(NH 2 ) 3 ] 2 Sn I 4;1;P n n m;110;DJ;0;0.01;2.08;2.06;Guanidinium;–;*.dia;*.dia;CIF;doi: 10.1002/ejic.201601499;
195;[C(NH 2 ) 3 ] 2 Sn I 4;1;P 21/ c;110;else;0.01;0.06;1.98;–;Guanidinium;–;*.dia;*.dia;CIF;doi: 10.1002/ejic.201601499;
196;[C(NH 2 ) 3 ] 2 Sn I 4;1;P -1;110;else;0.03;0.06;1.99;–;Guanidinium;–;*.dia;*.dia;CIF;doi: 10.1002/ejic.201601499;
197;[C(NH 2 ) 3 ] 2 Pb I 4;1;P m n a;100;DJ;0;0;2.01;–;Guanidinium;–;*.dia;*.dia;CIF;doi: 10.1002/ejic.201601499;b
198;[C(NH 2 ) 3 ] 2 Pb I 4;1;P n n m;110;DJ;0;0.01;2.18;–;Guanidinium;–;*.dia;*.dia;CIF;doi: 10.1002/ejic.201601499;a
199;[C(NH 2 ) 3 ] 2 Pb I 4;1;P 21/ c;110;else;0.01;0.1;2.01;–;Guanidinium;–;*.dia;*.dia;CIF;doi: 10.1002/ejic.201601499;b
200;[C 3 H 5 N 2 ][C(NH 2 ) 3 ]Pb Br 4;1;P -1;110;else;0.09;0.2;2.63;–;Imidazolium, Guanidinium;–;*.dia;*.dia;CIF;doi: 10.1039/C9CC04964A;
201;[C 2 H 4 N 3 ][C(NH 2 ) 3 ]Pb Br 4;1;P 21/ c;110;else;0.21;0.27;2.82;–;1,2,4-triazolium, Guanidinium;–;*.dia;*.dia;CIF;doi: 10.1039/C9CC04964A;
202;[C 2 H 4 N 3 ][C(NH 2 ) 3 ]Pb Br 4;1;P 2/ c;110;–;–;–;2.72;2.88;1,2,4-triazolium, Guanidinium;–;*.dia;*.dia;CIF;doi: 10.1039/C9CC04964A;
203;[C 3 H 5 N 2 ][C(NH 2 ) 3 ]Pb Br 4;1;P -1;110;else;0.06;0.13;2.63;2.77;Imidazolium, Guanidinium;–;*.dia;*.dia;CIF;doi: 10.1039/C9CC04964A;
204;[CH 3 (CH 2 ) 4 NH 3 ] 2 [CH 3 NH 3 ]Pb 2 I 7;2;C m c m;100;RP;0.49;0.5;1.94;2.14;Pentylammonium;Methylammonium;*.dia;*.dia;CIF;doi: 10.1021/acs.chemmater.9b01318;
205;[CH 3 (CH 2 ) 4 NH 3 ] 2 [CH 3 NH 3 ]Pb 2 I 7;2;C 2/ c;100;else;0.28;0.28;2.06;2.1;Pentylammonium;Methylammonium;*.dia;*.dia;CIF;doi: 10.1021/acs.chemmater.9b01318;
206;[CH 3 (CH 2 ) 3 NH 3 ] 2 [CH 3 NH 3 ]Pb 2 I 7;2;C m c m;100;RP;0.5;0.5;1.94;2.09;Butylammonium;Methylammonium;*.dia;*.dia;CIF;doi: 10.1021/acs.chemmater.9b01318;
207;[CH 3 (CH 2 ) 3 NH 3 ] 2 [CH 3 NH 3 ]Pb 2 I 7;2;P -1;100;else;0.28;0.29;1.99;2.09;Butylammonium;Methylammonium;*.dia;*.dia;CIF;doi: 10.1021/acs.chemmater.9b01318;
208;[CH 3 (CH 2 ) 4 NH 3 ] 2 [CH 3 NH 3 ]Pb 2 I 7;2;P 21/ m;100;else;0.29;0.3;2.02;2.1;Pentylammonium;Methylammonium;*.dia;*.dia;CIF;doi: 10.1021/acs.chemmater.9b01318;
209;[CH 3 (CH 2 ) 3 NH 3 ] 2 [CH 3 NH 3 ] 2 Pb 3 I 1 0;3;C m c a;100;RP;0.5;0.5;1.87;1.96;Butylammonium;Methylammonium;*.dia;*.dia;CIF;doi: 10.1021/acs.chemmater.9b01318;
210;[CH 3 (CH 2 ) 3 NH 3 ] 2 [CH 3 NH 3 ] 2 Pb 3 I 1 0;3;P -1;100;else;0.28;0.28;1.9;1.96;Butylammonium;Methylammonium;*.dia;*.dia;CIF;doi: 10.1021/acs.chemmater.9b01318;
211;[CH 3 (CH 2 ) 3 NH 3 ] 2 [CH 3 NH 3 ] 3 Pb 4 I 1 3;4;C m c m;100;RP;0.5;0.5;1.84;1.85;Butylammonium;Methylammonium;*.dia;*.dia;CIF;doi: 10.1021/acs.chemmater.9b01318;
212;[CH 3 (CH 2 ) 3 NH 3 ] 2 [CH 3 NH 3 ] 3 Pb 4 I 1 3;4;P -1;100;else;0.28;0.29;1.9;1.85;Butylammonium;Methylammonium;*.dia;*.dia;CIF;doi: 10.1021/acs.chemmater.9b01318;
213;[CH 3 (CH 2 ) 5 NH 3 ] 2 [CH 3 NH 3 ]Pb 2 I 7;2;C m c m;100;RP;0.5;0.5;1.9;2.09;Hexylammonium;Methylammonium;*.dia;*.dia;CIF;doi: 10.1021/acs.chemmater.9b01318;
214;[CH 3 (CH 2 ) 5 NH 3 ] 2 [CH 3 NH 3 ]Pb 2 I 7;2;C 2/ c;100;else;0.13;0.13;2.09;2.09;Hexylammonium;Methylammonium;*.dia;*.dia;CIF;doi: 10.1021/acs.chemmater.9b01318;
215;[CH 3 (CH 2 ) 3 NH 3 ] 2 [HC(NH 2 ) 2 ]Pb 2 I 7;2;C m c m;100;RP;0.5;0.5;1.93;2.12;Butylammonium;Formamidinium;*.dia;*.dia;CIF;doi: 10.1021/acs.chemmater.9b01318;
216;[CH 3 (CH 2 ) 3 NH 3 ] 2 [HC(NH 2 ) 2 ]Pb 2 I 7;2;P -1;100;else;0.28;0.28;2.02;2.12;Butylammonium;Formamidinium;*.dia;*.dia;CIF;doi: 10.1021/acs.chemmater.9b01318;
217;[СH 3 NHNH 3 ] 2 Pb I 4;1;P -1;100;else;0.12;0.49;2.04;–;Methylhydrazinium;–;*.dia;*.dia;CIF;doi: 10.1021/acs.chemmater.9b03775;a
218;[СH 3 NHNH 3 ] 2 Pb I 4;1;P c c n;100;else;0.14;0.48;2.07;2.12;Methylhydrazinium;–;*.dia;*.dia;CIF;doi: 10.1021/acs.chemmater.9b03775;
219;[СH 3 NHNH 3 ] 2 Pb I 4;1;P m m n;100;else;0.17;0.5;1.97;–;Methylhydrazinium;–;*.dia;*.dia;CIF;doi: 10.1021/acs.chemmater.9b03775;
220;[СH 3 NHNH 3 ] 2 Pb I 4;1;P m m n;100;else;0.17;0.5;2.12;–;Methylhydrazinium;–;*.dia;*.dia;CIF;doi: 10.1021/acs.chemmater.9b03775;
221;[CH 3 (CH 2 ) 3 CH(C 2 H 5 )CH 2 NH 3 ] 2 Pb I 4;1;P 21/ c;100;else;0.2;0.2;2.31;2.38;2-ethyl-hexylammonium;–;*.dia;*.dia;CIF;doi: 10.1039/C8SC03863E;a
222;[CH 3 (CH 2 ) 4 CH(CH 3 )NH 3 ] 2 Pb I 4;1;P 21/ c;100;else;0.43;0.46;2.28;2.39;1-methyl-hexylammonium;–;*.dia;*.dia;CIF;doi: 10.1039/C8SC03863E;a
223;[(C 5 H 8 )NH 3 ]Pb I 4;1;P 21/ c;100;else;0.45;0.49;2.29;2.51;1-methyl-butylammonium;–;*.dia;*.dia;CIF;doi: 10.1039/C8SC03863E;a
224;[CH 3 CH 2 CH(CH 3 )NH 3 ] 2 Pb I 4;1;P 42/ n c m;100;RP;0.5;0.5;2.08;2.4;1-methyl-propylammonium;–;*.dia;*.dia;CIF;doi: 10.1039/C8SC03863E;
225;[ Cl C 6 H 5 CH 2 NH 3 ] 2 Pb I 4;1;P 21;100;else;0.18;0.18;2.35;–;4-chlorophenylmethylammonium;–;*.dia;*.dia;CIF;doi: 10.1107/S2052520615019885;
226;[C 5 H 5 NC 5 H 5 N]Pb I 4;–;I2/ a;;DJ;0;0;2.17;–;4,4'-bipyridine;–;*.dia;*.dia;CIF;doi: 10.1107/S2052520615019885;a
227;[C 5 H 5 NC 5 H 5 N]Pb 2 I 6 *2DMS O;–;P b c a;;DJ;0;0;2.21;–;4,4'-bipyridine;–;*.dia;*.dia;CIF;doi: 10.1107/S2052520615019885;a
228;[C 5 H 5 N(CH 2 ) 2 C 5 H 5 N]Pb I 2 6 *2DM F;–;P 21/ c;;else;0.04;0.33;2.27;–;4,4'-Ethylenedipyridine;–;*.dia;*.dia;CIF;doi: 10.1107/S2052520615019885;
229;[C 5 H 5 N(CH 2 ) 2 C 5 H 5 N]Pb 2 I 6 * 4 DMS O;–;P 21/ c;;else;0.06;0.15;2.28;–;4,4'-Ethylenedipyridine;–;*.dia;*.dia;CIF;doi: 10.1107/S2052520615019885;c
230;[C 3 H 5 N 2 ]Pb I 3;–;P 63/ m;;else;0.01;0.06;2.09;–;Imidazolium;–;*.dia;*.dia;CIF;doi: 10.1107/S2052520615019885;c
231;[NH 2 (C 2 H 4 ) 2 NH 2 ] 2 Pb I 6;–;P 2/ n;;–;–;–;2.19;–;Piperazinium;–;*.dia;*.dia;CIF;doi: 10.1107/S2052520615019885;c
232;[C 6 H 1 1 NH 3 ]Pb Br 4;1;C m c 21;100;else;0.46;0.47;2.52;–;Cyclohexylammonium;–;*.dia;*.dia;CIF;doi: 10.1021/acs.jpcc.5b06211;
233;[H O O CC 6 H 1 0 CH 2 NH 3 ]Sn I 4;1;C m c a;100;RP;0.49;0.5;1.82;–;;–;*.dia;*.dia;CIF;doi: 10.1021/cm702405c;
234;[ I (CH 2 ) 3 NH 3 ] 2 Sn I 4;1;P 21/ c ( P 21/ a );100;else;0.07;0.07;1.65;–;3-iodopropylammonium;–;*.dia;*.dia;CIF;doi: 10.1021/cm702405c;
235;[H O O C(CH 2 ) 3 NH 3 ] 2 Sn I 4;1;P b c a;100;RP;0.48;0.5;1.66;–;γ-Aminobutyric acid protonated;–;*.dia;*.dia;CIF;doi: 10.1021/cm702405c;
236;[C 5 H 1 1 N(CH 2 ) 2 NH 3 ]Sn I 4;1;P 21/ c;100;else;0.21;0.26;1.87;–;1-(aminoethyl)piperidinium;–;*.dia;*.dia;CIF;doi: 10.1021/cm702405c;
237;[ I C 5 H 5 N] 2 Sn I 4;1;P n m a;100;DJ;0;0;1.92;–;3-iodopyridine;–;*.dia;*.dia;CIF;doi: 10.1021/cm702405c;
238;[NH 3 (CH 2 ) 5 NH 3 ]Sn I 4;1;C 2/ c;100;else;0.22;0.33;1.85;–;1,5-pentyldiammonium;–;*.dia;*.dia;CIF;doi: 10.1021/cm702405c;
239;[C 6 H 5 (CH 2 ) 2 NH 3 ] 2 Sn I 4;1;C 2/ m;100;else;0.18;0.5;1.77;–;Phenylethylammonium;–;*.dia;*.dia;CIF;doi: 10.1021/cm702405c;
240;[ Cl C 6 H 4 (CH 2 ) 2 NH 3 ] 2 Sn I 4;1;C 2/ m;100;else;0.02;0.5;1.79;2;2-chlorophenylethylammonium;–;*.dia;*.dia;CIF;doi: 10.1021/ic0261474;
241;[ F 2 C 7 H 7 N 2 ] 2 Sn I 4;1;P -1;100;DJ;0;0.01;2.03;–;5,6-difluorobenzimidazolium;–;*.dia;*.dia;CIF;doi: 10.1107/S1600536814019151;
242;[CH 3 (CH 2 ) 1 1 NH 3 ]Pb I 3;–;P -1;100;DJ;0;0.01;1.95;1.87;n-dodecylammonium;–;*.dia;*.dia;CIF;doi: 10.1021/ic0347081;
243;[CH 3 (CH 2 ) 1 1 NH 3 ] 2 Pb I 4;1;P b c a;100;RP;0.48;0.5;2.05;2.03;n-dodecylammonium;–;*.dia;*.dia;CIF;doi: 10.1021/ic0347081;
244;[C(NH 2 ) 3 ] 3 [CH 3 C 3 H 4 N 2 ]Sn 2 I 8;–;P -1;110;else;0.1;0.16;2.09;–;1-methylimidazolium, Guanidinium;–;*.dia;*.dia;CIF;doi: 10.1039/D0CC00549E;
245;[( 2 , 3 -C 4 H 4 S(CH 3 )- 2 , 5 -C 4 H 4 S) 2 (CH 2 ) 2 NH 3 ] 2 Sn I 4;1;P 1;100;else;0.32;0.49;2.09;1.89;2-(3''',4'-dimethyl- [2,2':5',2'':5'',2'''-quaterthiophen]-5-yl)ethan-1-ammonium;–;*.dia;*.dia;CIF;doi: 10.1021/jacs.9b06276;
246;[C 6 H 5 (CH 2 ) 2 NH 3 ] 2 Sn I 4;1;P -1;100;else;0.19;0.5;1.9;1.88;Phenylethylammonium;–;*.dia;*.dia;CIF;doi: 10.1021/jacs.9b06276;
247;[(CH 3 ) 3 N(CH 2 ) 2 NH 3 ]Sn I 4;1;С m c a;100;DJ;0;0;1.94;1.85;2-trimethylammoniumethylammonium;–;*.dia;*.dia;CIF;doi: 10.1021/ic0261981;
248;[(C 3 H 6 N 2 ) 2 ]Pb I 4;1;C 2/ c;100;else;0.09;0.39;2.11;–;2,2'-biimidazolium;–;*.dia;*.dia;CIF;doi: 10.1039/b007639m;c
249;[(C 3 H 6 N 2 ) 2 ]Sn I 4;1;C 2/ c;100;else;0.02;0.46;2.09;–;2,2'-biimidazolium;–;*.dia;*.dia;CIF;doi: 10.1039/b007639m;
250;[CH 3 (CH 2 ) 3 NH 3 ] 2 Sn I 4;1;P b c a;100;else;0.47;0.5;2.04;1.92;Butylammonium;–;*.dia;*.dia;CIF;doi: 10.1021/acs.chemmater.7b03293;
251;[C 6 F 5 (CH 2 ) 2 NH 3 ] [С 1 0 H 7 (CH 2 ) 2 NH 3 ]Sn I 4;1;C 2/ c;100;else;0.38;0.49;1.81;1.89;2,3,4,5,6-pentafluorophenethylammonium, 2-naphthyleneethylammonium;–;*.dia;*.dia;CIF;doi: 10.1021/cm034267j;
252;[ F C 6 H 4 (CH 2 ) 2 NH 3 ] 2 Sn I 4;1;C 2/ c;100;else;0.11;0.5;2.03;2.01;2-fluorophenylethylammonium;–;*.dia;*.dia;CIF;doi: 10.1021/cm010105g;
253;[ F C 6 H 4 (CH 2 ) 2 NH 3 ] 2 Sn I 4;1;C 2/ c;100;else;0.32;0.48;2.03;1.97;3-fluorophenylethylammonium;–;*.dia;*.dia;CIF;doi: 10.1021/cm010105g;
254;[ F C 6 H 4 (CH 2 ) 2 NH 3 ] 2 Sn I 4;1;P 21 c;100;else;0.29;0.29;2.09;1.93;4-fluorophenylethylammonium;–;*.dia;*.dia;CIF;doi: 10.1021/cm010105g;
255;[CH 3 (CH 2 ) 3 NH 3 ] 2 [CH 3 NH 3 ] 2 Sn 3 I 1 0;3;C m c a;100;RP;0.5;0.5;1.78;–;Butylammonium;Methylammonium;*.dia;*.dia;CIF;doi: 10.1038/369467a0;
256;[ I C(NH 2 ) 2 ][CH 3 NH 3 ]Sn I 4;–;P 21/ m;110;else;0;0.12;2.03;–;Iodoformamidinium, Methylammonium;–;*.dia;*.dia;CIF;doi: 10.1126/science.267.5203.1473;
257;[C(NH 2 ) 3 ] 2 Sn I 4;–;P 21/ c;100;–;–;–;2.22;2.1;Guanidinium;–;*.dia;*.dia;CIF;doi: 10.1021/acs.inorgchem.6b02764;
258;Cs 4 CuSb 2 Cl 1 2;–;C 2/ m;111;–;–;–;–;–;Caesium;–;*.dia;*.dia;CIF;doi: 10.1021/jacs.7b04119;
259;[(CH 3 ) 2 CHNH 3 ] 3 Sn 2 I 7;2;P 42 c m;100;RP;0.48;0.49;1.97;2.1;isopropylammonium;–;*.dia;*.dia;CIF;doi: 10.1021/acs.inorgchem.6b02764;
260;(CH 3 (CH 2 ) 3 NH 3 ) 2 (CH 3 NH 3 )Sn 2 I 7;2;A m a 2;100;RP;0.5;0.5;1.89;1.65;Butylammonium, Methylammonium;–;*.dia;*.dia;CIF;doi: 10.1021/acs.inorgchem.6b02765;
261;[C 6 H 5 (CH 2 ) 2 NH 3 ] 2 Ge I 4;1;P -1;100;else;0.13;0.41;1.9;2.12;Phenylethylammonium;–;*.dia;*.dia;CIF;doi: 10.1021/acs.jpclett.7b01985;
262;[C 5 H 4 N(CH 2 )NH 3 ]Cu Cl 4;1;P n a 21;100;–;–;–;–;–;3-Pyridinylmethylammonium;–;*.dia;*.dia;CIF;doi: 10.1021/ic960849+;
263;[C 5 H 4 N(CH 2 )NH 3 ]Cu Br 4;1;P n a 21;100;DJ;0;0;–;–;3-Pyridinylmethylammonium;–;*.dia;*.dia;CIF;doi: 10.1021/ic960849+;
264;[CH 3 CH 2 NH 3 ] 2 Cu Cl 4;1;P b c a;100;RP;0.5;0.5;–;2.74;Ethylammonium;–;*.dia;*.dia;CIF;doi: 10.1016/S0020-1693(00)93307-3;
265;[NH 3 (CH 2 ) 2 O (CH 2 ) 2 O (CH 2 ) 2 NH 3 ]Cu Cl 4;1;P 1;100;RP;0.5;0.5;–;–;2,2'-(ethylenedioxy)bis-(ethylammonium);–;*.dia;*.dia;CIF;doi: 10.1021/acs.inorgchem.6b01186;
266;[CH 3 (CH 2 ) 3 NH 3 ] 2 Cu Cl 4;1;P 21/ c;100;else;0.4;0.4;–;–;Butylammonium;–;*.dia;*.dia;CIF;doi: 10.1002/ejic.201101200;
267;[NH 3 (CH 2 ) 4 NH 3 ]Cu Cl 4;1;P 21/ c;100;else;0.08;0.09;–;–;1,4-butanediamine;–;*.dia;*.dia;CIF;doi: 10.1016/S0022-3697(96)00045-5;
268;[CH 3 (CH 2 ) 3 NH 3 ] 2 Sn I 4;1;P b c a;100;else;0.47;0.5;1.78;–;Butylammonium;–;*.dia;*.dia;CIF;doi: 10.1021/cm702405c;
269;[H O (CH 2 ) 2 NH 3 ] 2 Sn I 4;1;P 21/ c;100;else;0.2;0.21;2.16;2.07;2-hydroxyethylammonium;–;*.dia;*.dia;CIF;doi: 10.1021/acsenergylett.8b01046;
270;[H O (CH 2 ) 2 NH 3 ] 2 Sn I 4;1;P m n a;100;else;0.01;0.4;2.09;2.07;2-hydroxyethylammonium;–;*.dia;*.dia;CIF;doi: 10.1021/acsenergylett.8b01046;
271;[H O (CH 2 ) 2 NH 3 ] 2 Pb I 4;1;P 21/ c;100;else;0.2;0.2;2.13;2.1;2-hydroxyethylammonium;–;*.dia;*.dia;CIF;doi: 10.1021/ic048814u;c
272;[H O (CH 2 ) 2 NH 3 ] 2 Pb Br 4;1;P b c n;100;else;0.16;0.17;2.78;2.74;2-hydroxyethylammonium;–;*.dia;*.dia;CIF;doi: 10.1021/ic048814u;
273;Cs[C(NH 2 ) 3 ]Sn Br 4;1;I m m a;100;–;–;–;2.66;–;Caesium, Guanidinium;–;*.dia;*.dia;CIF;doi: 10.1021/acs.chemmater.9b00038;
274;Cs 2 [C(NH 2 ) 3 ]Sn 2 Br 7;2;С m m m;100;–;–;–;2.59;2.16;Caesium, Guanidinium;Cs;*.dia;*.dia;CIF;doi: 10.1021/acs.chemmater.9b00038;
275;Cs 8 Sn 6 Br 1 3 I 7;–;C m c m;;–;–;–;2.31;2.23;Caesium;–;*.dia;*.dia;CIF;doi: 10.1021/acs.chemmater.9b00038;
276;[NH 3 (CH 2 ) 5 NH 3 ]Sn I 4;–;P b c n;corru- gated 4x4;else;0.01;0.22;1.99;–;1,5-pentyldiammonium;–;*.dia;*.dia;CIF;doi: 10.1039/a905323i;
277;Cs 2 Sn Cl 2 I 2;1;I4/ m m m;100;–;–;–;2.52;2.62;1,5-pentyldiammonium;–;*.dia;*.dia;CIF;doi: 10.1021/acs.chemmater.8b02232;
278;Cs 2 Rb 2 Sn 3 Cl 8 I 2;–;C m c m;;RP;0.49;0.5;2.43;2.81;1,5-pentyldiammonium, Rubidium;–;*.dia;*.dia;CIF;doi: 10.1021/acs.chemmater.8b02232;
